Repository: xraypy/xraylarch

# Larch:  Data Analysis Tools for X-ray Spectroscopy and More


[(https://github.com/xraypy/xraylarch/actions/workflows/test-ubuntu.yml/badge.svg)](https://github.com/xraypy/xraylarch/actions/workflows/test-ubuntu.yml)]
[(https://github.com/xraypy/xraylarch/actions/workflows/test-windows.yml/badge.svg)](https://github.com/xraypy/xraylarch/actions/workflows/test-windows.yml)]

.. _scipy: https://scipy.org/
.. _numpy: https://numpy.scipy.org/
.. _matplotlib: https://matplotlib.org/
.. _h5py: https://code.google.com/p/h5py/
.. _Demeter: https://bruceravel.github.io/demeter/

* Documentation: http://xraypy.github.io/xraylarch
* Code: http://github.com/xraypy/xraylarch

Larch is an open-source library and set of applications for processing and
analyzing X-ray absorption and fluorescence spectroscopy data and X-ray
fluorescence and diffraction image data from synchrotron beamlines.  It is
especially focussed on X-ray absorption fine-structure spectroscopy (XAFS)
including X-ray absorption near-edge spectroscopy (XANES) and extended
X-ray absorption fine-structure spectroscopy (EXAFS). It also supports
visualization and analysis tools for X-ray fluorescence (XRF) spectra and
XRF and X-ray diffraction (XRD) images as collected at scanning X-ray
microprobe beamlines.

Larch is written in Python, making heavy use of the excellent scientific
python libraries (`numpy`_, `scipy`_, `h5py`_, `matplotlib`_, and many
more). Larch can be used as a Python library for processing and analyzing
X-ray spectroscopy and imaging data. In addition, the applications built
with it also use a built-in Python-like macro language for interactive and
batch processing.  This embedded "miniPython" language is intended to be very
easy to use for novices while also being complete enough to automate data
processing and analysis and to encourage and facilitate a gentle transition
to transition from GUI-only analyses to scripted and programmatic analysis
of larger data sets, and allows Larch to be run as a
service, interacting with other processes or languages via XML-RPC, and so
be used by the popular `Demeter`_ XAFS application suite.


Larch is distributed under an open-source license that is nearly identical
to the BSD license.  It is under active and open development centered at
the GeoScoilEnviroCARS sector of the Center for Advanced Radiation Sources at
the University of Chicago has been supported by the US National Science
Foundation - Earth Sciences (EAR-1128799), and Department of Energy
GeoSciences (DE-FG02-94ER14466).  In addition, funding specifically for
Larch was granted by the National Science Foundation - Advanced
CyberInfrastructure (ACI-1450468).

The best citable reference for Larch is M. Newville, *Larch: An Analysis
Package For XAFS And Related Spectroscopies*. Journal of Physics:
Conference Series, 430:012007 (2013).

# Larch Applications

These applications installed with Larch, in addition to a basic Python
library. Here, GUI = Graphical User Interface, CLI = Command Line
Interface, and `beta` indicates a work in progress.


+-------------------+------------+---------------------------------------------------------+
| Application Name  | GUI/CLI    | Description                                             |
+===================+============+=========================================================+
| larch             | CLI        | simple shell command-line interface                     |
+-------------------+------------+---------------------------------------------------------+
| Larch GUI         | GUI        | enhanced command-line interface with data browser       |
+-------------------+------------+---------------------------------------------------------+
| Larix             | GUI        | XAFS Processing and Analysis: XANES pre-edge peak       |
| (was XAS Viewer)  |            | fitting, linear analysis, PCA/LASSO, EXAFS processing,  |
|                   |            | Running Feff, fitting EXAFS data to Feff paths.         |
+-------------------+------------+---------------------------------------------------------+
| GSE Map Viewer    | GUI        | XRF Map Viewer for GSECARS X-ray microprobe data.       |
+-------------------+------------+---------------------------------------------------------+
| larch_xrf         | GUI        | Display and analyze XRF Spectra.                        |
+-------------------+------------+---------------------------------------------------------+
| larch_xrd1d       | GUI        | Display and work with 1-D XRD patterns, integrate XRD   |
|                   |            | images, search for XRD patterns of known structures     |
+-------------------+------------+---------------------------------------------------------+
| feff6l            | CLI        | Feff 6 EXAFS calculations                               |
+-------------------+------------+---------------------------------------------------------+

File: doc/xafs_autobk.rst
.. include:: _config.rst

==============================================
XAFS: Post-edge Background Subtraction
==============================================

.. :noindex: module:: larch.xafs

Background subtraction is one of the most important data processing steps
in EXAFS analysis, converting the measured :math:`\mu(E)` into the
:math:`\chi(k)` ready for quantitative analysis.  In Larch, this step is
performed by the :func:`autobk` function, which has many options and
subtleties.  This section is devoted to background subtraction with the
:func:`autobk` function and the underlying algorithm it uses.

The :func:`autobk` function
=============================


..  function:: autobk(energy, mu=None, group=None, rbkg=1.0, ...)

    Determine the post-edge background function, :math:`\mu_0(E)`, and
    corresponding :math:`\chi(k)`.

    :param energy:    1-d array of x-ray energies, in eV
    :param mu:        1-d array of :math:`\mu(E)`
    :param group:     output group (and input group for ``e0`` and ``edge_step``).
    :param rbkg:      distance (in :math:`\rm\AA`) for :math:`\chi(R)` above
                      which the signal is ignored. Default = 1.
    :param e0:        edge energy, in eV.  If `None`, it will be determined.
    :param edge_step: edge step.  If `None`, it will be determined.
    :param pre_edge_kws:  dictionary containing keyword arguments to pass to :func:`pre_edge`.
    :param nknots:    number of knots in spline.  If `None`, it will be determined.
    :param kmin:      minimum :math:`k` value   [0]
    :param kmax:      maximum :math:`k` value   [``None``, full data range].
    :param kweight:   :math:`k` weight for FFT.  [1]
    :param dk:        FFT window window parameter.  [0.1]
    :param win:       FFT window function name.     ['hanning']
    :param nfft:      array size to use for FFT [2048]
    :param kstep:     :math:`k` step size to use for FFT [0.05]
    :param k_std:     optional :math:`k` array for standard :math:`\chi(k)` [``None``]
    :param chi_std:   optional :math:`\chi` array for standard :math:`\chi(k)` [``None``]
    :param nclamp:    number of energy end-points for clamp [2]
    :param clamp_lo:  weight of low-energy clamp [1]
    :param clamp_hi:  weight of high-energy clamp [1]
    :param calc_uncertaintites:  Flag to calculate uncertainties in  :math:`\mu_0(E)` and :math:`\chi(k)` [``True``]
    :param err_sigma: sigma level for uncertainties in mu_0(E) and chi(k) [1]
    :returns: ``None``.

    Follows the First Argument Group convention, using group members named ``energy`` and ``mu``.
    The following data is put into the output group:

       ================= ===============================================================
        attribute         meaning
       ================= ===============================================================
        bkg               array of :math:`\mu_0(E)` (not normalized)
        chie              array of :math:`\chi(E)` values.
        k                 array of :math:`k` values, on uniform grid.
        chi               array of :math:`\chi(k)` values, the EXAFS.
        *delta_chi*       array of uncertainty in :math:`\chi(k)`.
        *delta_bkg*       array of uncertainty in :math:`\mu_0(E)`.
        autobk_details    Group of arrays with autobk details.
       ================= ===============================================================

    Here, the arrays ``group.k``, ``group.chi`` will be the same length,
    giving :math:`\chi(k)` from 0 to a maximum k value set by ``kmax`` or
    the range of available data.  The arrays ``group.bkg`` and
    ``group.chie`` will correspond to the input ``energy`` array.

    The parameters ``e0`` and ``edge_step`` are needed to determine
    :math:`\chi(k)`, and can be specified here.  If they are not, but the
    input ``group`` has attributes ``e0`` and ``edge_step`` -- say, from
    running :func:`pre_edge` -- those values will be used.  If values
    cannot be found in either place, they will be determined by calling
    :func:`pre_edge` from within :func:`autobk`, and the output parameters
    from :func:`pre_edge` will be added to the output ``group`` here.
    The ``pre_edge_kws`` argument can be used here to hold a dictionary of
    parameters to pass to :func:`pre_edge`.


    If ``calc_uncertainties`` is set to ``True``, the outputs
    ``group.delta_chi`` and ``group.delta_bkg``, holding the uncertainties
    in :math:`\chi(k)` and :math:`\mu_0(E)`, respectively.  These
    calculations are relatively costly, and can take 20 times longer to
    determine :math:`\chi(k)` and :math:`\mu_0(E)` themselves.

    The ``group.autobk_details`` group will contain the following attributes:

       ================= ===========================================================
        attribute         meaning
       ================= ===========================================================
        spline_pars       Parameters used for determining :math:`\mu_0(E)` spline.
        init_bkg          Initial value for :math:`\mu_0(E)`
        init_chi          Initial value for :math:`\chi(k)`
        knots_e           Spline knot energies
        knots_y           Spline knot values
        init_knots_y      Initial Spline knot values
       ================= ===========================================================


The AUTOBK Algorithm
======================

The background subtraction method used is the **AUTOBK** algorithm
(see :cite:`autobk`), in which a spline function is matched to the
low-*R* components of the resulting :math:`\chi(k)`.

For reference, :math:`k = \sqrt{2m_e (E-E_0)/\hbar^2}` is the wavenumber of
the ejected photo-electron, where :math:`E_0` is the absorption threshold
energy (the 0 of photo-electron energy).  For :math:`k` in units of
:math:`\rm \AA^{-1}` and :math:`E` in units of eV, :math:`k \approx
\sqrt{(E-E_0)/3.81}`.  With this conversion of energy to wavenumber,
:math:`\chi(k)` is defined from

    :math:`\chi(E) = \frac{\mu(E)-\mu_0(E)}{\Delta\mu}`

where :math:`\mu_0(E)` represents the idealized x-ray absorption of a
bare atom, embedded in the molecular or solid environment, but without
scattering of the outgoing photo-electron that gives rise to the EXAFS, and
:math:`\Delta\mu` is the edge step in :math:`\mu(E)`.

The quantity :math:`\mu_0(E)` cannot be independently measured.  Instead,
we empirically determine it here given the dxta for :math:`\mu(E)` by
fitting a spline (a piece-polynomial function that is easily adjusted even
while its smoothness is controlled) to :math:`\mu(E)`.  An advantage to
what could easily be described as an *ad hoc* approach is that the data for
:math:`\mu(E)` can include many systematic drifts and dependencies that are
slowly varying with energy.

The definition above normalizes to the edge step :math:`\Delta\mu`
(``edge_step``) instead of the energy-dependent :math:`\mu_0(E)`, as is
often described in introductory texts on EXAFS.  The reason for this is
essentially the same -- so that we do not need to carefully take care of
slow energy drifts in the measured :math:`\mu(E)` or worry about having an
absolute measure of :math:`\mu(E)`.

:math:`R_{\rm bkg}` and spline for :math:`\mu_0(E)`
~~~~~~~~~~~~~~~~~~~~~~~~~~~~~~~~~~~~~~~~~~~~~~~~~~~~~~~

A spline is a general mathematical function, and so using one to match
:math:`\mu(E)` that we will subtract from the same :math:`\mu(E)` could
easily match *too* well, and erase much of the data we're interested in.
Therefore, we have to carefully consider two aspects:

  1. what portions of the spectrum we want it to match, and
  2. how flexible the spline can be.

What we want is a :math:`\mu_0(E)` that removes the low frequency (low-*R*)
portions of the :math:`\chi` spectra, and recognizing this can tell us how
to determine both of these.

First, since we know the EXAFS oscillations do not extend far below the
near-neighbor distance and since atoms are essentially never closer than 1
:math:`\rm\AA`, and generally more like 2 :math:`\rm\AA`, we can say that
we want to remove the frequencies of :math:`\chi` below some distance,
:math:`R_{\rm bkg}` (``rbkg``).  That is, we want the spline function to
be adjusted so that the components of :math:`\chi(R)` below :math:`R_{\rm
bkg}` are minimized.  We can use a default of 1 :math:`\rm\AA`, and
recommend that the value be roughly half the expected near-neighbor
distance.

To do this, we create a spline function consisting of :math:`N_{\rm knots}`
adjustable points (*knots* in the spline, where the second derivatives are
allowed to change), evenly spaced in :math:`k` (that is, quadratic in
energy).  We do a fit that adjusts the values of the function at each knot,
computes :math:`\mu_0(E)` by simple spline interpolation, calculates
:math:`\chi(k)`, does a Fourier transform to :math:`\chi(R)`, and then
seeks to minimize the components of :math:`\chi(R)` below :math:`R_{\rm
bkg}`.

This leads to the second question of how flexible to make the spline is
answered from basic signal processing through the `Nyquist-Shannon sampling
theorem <https://en.wikipedia.org/wiki/Nyquist-Shannon_sampling_theorem>`_,
which tells us how many adjustable parameters to use for our spline:

.. math::

  N_{\rm knots}  =  1 + \frac{2R_{\rm bkg} \Delta k}{\pi}

where :math:`\Delta k` is the :math:`k` range of the data.  This value can
be over-ridden by specifing ``nknots``, but this is strongly recommended
against.

In this way we satisfy both considerations above: limiting the number of
knots prevents the spline from being able to follow the frequencies of
:math:`\chi(k)` we care about most, and limiting the portion of the
spectrum to be minimized to the very low-:math:`R` components, we do not
even try to match those frequencies.  Thus, we are ensured of a
:math:`\mu_0(E)` that only removes the low-:math:`R` components of
:math:`\chi`.

Selecting Fourier transform parameters
~~~~~~~~~~~~~~~~~~~~~~~~~~~~~~~~~~~~~~~

In order to determine :math:`\mu_0(E)`, we must do a Fourier transform.
These are discussed in more detail in the next section, but here we give
the parameters affecting the Fourier transform used, and their default
values.

    ========== ====================== ============================================
     argument   meaning                default, recommended values
    ========== ====================== ============================================
     kmin       :math:`k_{\rm min}`    0. should be below 1.0
     kmax       :math:`k_{\rm max}`    highest :math:`k` value. Useful data range.
     kweight    :math:`kw`             1. should be 0 or 1 (but not > 2)
     win        window function name   Hanning, Parzen works well too.
     dk         window sill size       0. should be 0 or 1
     nfft       FFT array size           2048.  No reason to change this.
     kstep      :math:`k` step size     0.05.  No reason to change this.
    ========== ====================== ============================================

The most important point is that the Fourier transform used to fit
and visualize :math:`\chi(k)` is not necessarily the one to use here.  In
particular, the ``kweight`` parameter should be 0 or 1 here, as we want to
emphasize the low-:math:`k` portion of :math:`\chi(k)`.  The default
parameter values for :func:`autobk` are generally sufficient, and need only
minor adjustments except in unusual cases.


Using a standard :math:`\chi(k)`
~~~~~~~~~~~~~~~~~~~~~~~~~~~~~~~~~

We said above that we want to minimize the low-:math:`R` components of
:math:`\chi`.  In principle, there should be some leakage of the first
shell to fairly low-:math:`R`.  This is especially noticeable for a short
ligand (say, below 1.75 :math:`\rm\AA` or so) of a low-Z atom (notably, C,
N, and O).  Normally, this is not a serious problem, but it does point out
that :math:`\mu_0(E)` might want to leave some first-shell leakage at
low-:math:`R`.

To accout for this, you can proved a spectrum of :math:`\chi(k)` for a
standard that is meant to be close to the spectrum being analyzed.  This is
done by providing 2 arrays: ``k_std`` and ``chi_std``, which need to be the
same lenth.  By providing these, the best values for :math:`\mu_0(E)` will
be those that minimize the Fourier transorm of the difference of
:math:`\chi(k)` for the data and standard.  This can be especially helpful
to give more consistent background for a set of related spectra.

End-point clamps for the spline
~~~~~~~~~~~~~~~~~~~~~~~~~~~~~~~~~

Because the spline is chosen to match the low-:math:`R` components of
:math:`\chi`, the process does not even look at how the resulting
:math:`\mu_0(E)` looks.  This can lead to some unstable behavior at the
end-points of the spline, causing :math:`\chi(k)` to diverge at the ends.

This can be remedied by adding *clamps* to the end-points of :math:`chi(k)`
to the fit.  That is, a few points at the low- and high-ends of the
:math:`\chi(k)` array are appended to the array to be minimized in the fit,
which has the tendency to push the end-points of :math:`\chi(k)` to zero.

There are three parameters influencing these end-points clamps.  ``nclamp``
sets the number of data points of :math:`\chi(k)` at the beginning and end
of the :math:`k` range to add to the fit.  ``clamp_lo`` sets the weighting
factor applied to the first ``nclamp`` points for the low-:math:`k` end fo
the data range, and ``clamp_hi`` sets the weighting factor applied to the
last ``nclamp`` points at the high-:math:`k` end.

There is not an easy way to determine ahead of time what the clamp
parameters will be.  Typically, ``nclamp`` need only be 1 to 5 data points
(with 2 being the default).  Setting ``nclamp`` to 0 will remove the clamps
completely.  Values for ``clamp_lo`` and ``clamp_hi`` are floating point
numbers, and should range from about 1 (the default) to 10 or 20 for a very
strong clamp that will almost certainly force :math:`\chi(k)` to be 0 at
the end-points.



Recommendations
~~~~~~~~~~~~~~~~~

Here, we give a few recommendations on what parameters most affect the
background subtraction.  These parameters are (in roughly increasing
order):

 0. ``rbkg``:  This is the main parameter that sets how flaexible the
 spline function can be.

 1.  ``e0``: It can be hard to know what :math:`E_0` should be for any XAFS
 spectra.  As this sets the value of :math:`k=0`, it will affect the
 location of the knots, and can have a profound affect on the results.  If
 you're unhappy with the :math:`\mu_0(E)` and :math:`\chi(k)`, playing with
 the ``e0`` parameter.

 2. ``kweight``: Increasing this emphasizes the fit at high *k*.  Trying
 both values of 0 and 1 is always a good idea.

 3. ``clamp_lo`` and ``clamp_hi``: If :math:`\mu_0(E)` swoops up or down at
 the endpoints too much, increasing these values can help greatly.


Examples
============

Here, we give a few examples using :func:`autobk`, and outline some of its
features.


Basic example
~~~~~~~~~~~~~~~~~~

The simplest example of reading data and doing background subtraction would
using all the default inputs would be:

.. literalinclude:: ../examples/xafs/doc_autobk1.lar

with the resulting outputs looking like this:

.. subfigure:: AB
   :gap: 8px
   :subcaptions: below
   :name: fig_xafs2

   .. image::  _images/xafs_autobk1a.png
      :width: 100%

   .. image::  _images/xafs_autobk1b.png
      :width: 100%

   Example of simple usage of :func:`autobk` for Cu metal. Left:
   :math:`\mu(E)` and background :math:`\mu_0(E)`, Right: resulting
   :math:`k\chi(k)`


Thus demonstrating that we can process data on Cu metal.

For a slightly more challenging example, we try the As K-edge of scorodite
(:math:`\rm FeAsO4 \cdot (nH_2O)`).  Here, we start by reading in data and
constructing :math:`\mu(E)`, then run :func:`autobk`.  We take most of the
default values for pararmeters, but pass explicit parameters such as
``nnorm`` to :func:`pre_edge` using ``pre_edge_kws``.  Setting these
parameters is not critically important for this data set, and is mostly
here to demonstrate the method for passing arguments to :func:`pre_edge`.

.. literalinclude:: ../examples/xafs/doc_autobk2.lar

The resulting outputs looks OK:

.. subfigure:: AB
   :gap: 8px
   :subcaptions: below
   :name: fig_xafs3

   .. image::  _images/xafs_autobk2a.png
      :width: 100%

   .. image::  _images/xafs_autobk2b.png
      :width: 100%

   Example usage of :func:`autobk` for :math:`\rm FeAsO4 \cdot (nH_2O)`.


A close examimation of :math:`k^2\chi(k)` suggests we might be able to do
better, which brings us to the next section.

Adjusting spline clamps
~~~~~~~~~~~~~~~~~~~~~~~~~

For the scorodite example above, the XAFS diverges from 0 at the
high-:math:`k` end of the spectra.  Playing with the spline clamps
discussed above, we try a few options to study the effect of adding a
clamp:

.. literalinclude:: ../examples/xafs/doc_autobk3.lar

results in the following comparison:

.. _xafs_fig4:

.. figure::  _images/xafs_autobk3.png
    :target: _images/xafs_autobk3.png
    :width: 65%

    Influence of spline clamps of :math:`\chi(k)`


Using a Standard :math:`\chi(k)`
~~~~~~~~~~~~~~~~~~~~~~~~~~~~~~~~~~~~~

Since the EXAFS contribution from the first shell is not perfectly isolated
in :math:`R`, it can leak into portion of :math:`\chi(R)` below
:math:`R_{\rm bkg}`.  It may be desirable to not simply reduce the portion
of :math:`\chi(R)` below :math:`R_{\rm bkg}`, but to account for the
expected leakage from the first shell.  To do this, you can provide a
*standard* :math:`\chi(k)` spectrum that will simulate the first shell by
specify arrays for `k_std` and `chi_std` arrays to the :func:`autobk`
function.

As an example:


.. literalinclude:: ../examples/xafs/doc_autobk4.lar

File: doc/xafs_feffit.rst
.. include:: _config.rst

==============================================
XAFS: Fitting XAFS to Feff Paths
==============================================

Fitting XAFS data with structural models based on Feff calculations is a
primary motivation for Larch.  In this section, we describe how to set up a
fitting model to fit a set of FEFF calculations to XAFS data.  Many parts
of the documentation so far have touched on important aspects of this
process, and those sections will be referenced here.


The Feffit Strategy for Modeling EXAFS Data
~~~~~~~~~~~~~~~~~~~~~~~~~~~~~~~~~~~~~~~~~~~~~

The basic approach to modeling EXAFS data in Larch (see
:cite:`feffit`) is to create a model EXAFS :math:`\chi(k)` as a
sum of scattering path<s that will be compared to experimentally derived
:math:`\chi(k)`. The model will consist of a set of FEFF Scattering Paths
representing the photo-electron scattering from different sets of atoms.
As discussed in :ref:`xafs-feffpaths_sec`, these FEFF Paths have a fixed
set of physically meaningful parameters than can be modified to alter the
predicted contribution to :math:`\chi(k)`.  Any of these values can be
defined as algebraic expressions of Larch Parameters defined by
:func:`_math.param`.  The actual fit uses the same fitting infrastructure
as to :func:`_math.minimize` to refine the values of the variable
parameters in the model so as to best match the experimental data.  Because
:math:`\chi(k)` has known properties and :math:`k` dependencies, it is
common to weight and Fourier transform (as described in :ref:`xafs-ft_sec`)
for the analysis.  In general term, the the refinement process will compare
experimental and model :math:`\chi(k)` after a *Transformation*.

The model for :math:`\chi(k)` used to compare to data is

.. math::

  \chi(k) = \sum_{j} \chi_{j}(k, p_j)

where :math:`\chi_j` is the EXAFS contribution for a FEFF Path, as given in
:ref:`xafs-exafsequation_sec` for path :math:`j`, where :math:`p_j` is the
set of adjustable Path Parameters (:math:`S_0^2`, :math:`E_0`,
:math:`\delta{R}`, :math:`\sigma^2`, and so on) listed as ``Adjustable`` in
the :ref:`Table of Feff Path Parameters <xafs-pathparams_table>`.

The number of FEFF Paths used in the sum can be unlimited, and they do not
need to originate from a single run of FEFF.  This can be important in
modeling even moderately complex structures as a single run of FEFF is
limited to having exactly one absorbing atom in a cluster of atoms and
therefore cannot be used to model multi-site systems without multiple runs.

Because a large number of FEFF Paths could be used to model an XAFS
spectrum, and because each Feff Path has up to 8 adjustable parameters,
there is the potential of having a very large number of parameters for a
fit.  In principle, However, there is a limited amount of information in an
XAFS spectrum.  A simple estimate of how many parameters could be
independently measured is given from information theory of Shannon and
Nyquist as

.. math::

    N_{\rm ind} \approx  \frac{2 \Delta k \Delta R}{\pi} + 1

where :math:`\Delta k` and :math:`\Delta R` are the :math:`k` and :math:`R`
range of the usable data under consideration.  :cite:`Stern93`
argues convincingly that the '+1' here should be '+2', but we'll remain
conservative and keep the '+1', and use this value not only for fit
statistics but to limit the maximum number of free variables allowed in a
fit.  In general, this greatly limits the number of parameters thar can be
successfully used in a fit.  It should be noted that this limitation is
inherent in XAFS (and many other techniques that rely on oscillatory
signals), and not a consequence of using Fourier transforms in the
analysis.

Because of this fundamental information limit, it is usual to purposely
limit the spectra being analyzed.  Of course, one usually limits how far
out in energy to measure a signal based on the strength of the signal
compared to some noise level.  This limits the :math:`k` range of useful
data.  In addition, the number of scattering paths that contribute to the
XAFS diverges very quickly with :math:`R`.  For any :math:`R` interval
then, the finite :math:`k` range sets an upper limit on the number of
parameters available for describing the atomic partial pair distribution
function that gives spectral weight in that interval.  The distance to
which a structural model can determined from real XAFS data is therefore
limited to 5 or so Angstroms.  Because of these inherent limitations, it is
generally preferrable to analyze XAFS data by limiting the :math:`R` range
of the analysis by using Fourier transforms to convert :math:`\chi(k)` to
:math:`\chi(R)`.  The :func:`feffit` function allows several choices of
data transformations, including doing 0 (:math:`k`, unfiltered), 1
(:math:`R`, or Fourier transformed), or 2 (math:`q`, or Fourier filtered)
Fourier transforms.   Fitting in unfiltred :math:`k` space is generally not
recommended.


Fit statistics and goodness-of-fit meassures for :func:`feffit`
~~~~~~~~~~~~~~~~~~~~~~~~~~~~~~~~~~~~~~~~~~~~~~~~~~~~~~~~~~~~~~~~~

The fit done by :func:`feffit` is conceptually very similar to the fits
described in :ref:`fitting-minimize-sec`.   Therefore, many of the
statistics discussed in :ref:`fitting-results-sec` are also generated for
:func:`feffit`. In view of the limited amount of information, some of the
traditional statistical definitions need to be carefully examid, and
possibly altered slightly.   For example, the typical :math:`\chi^2`
statistic (as given in :ref:`fitting-overview-sec`) is

.. math::

    \chi^2 = \sum_{i=1}^{N} \big[\frac{y_i - f(x_i, \vec{\beta})}{\epsilon_i} \big]^2

seems simple enough, but actually raises several questions, as we have to
decide what each of the terms here is.  As above, we'll typically analyze
data in :math:`R` space after a Fourier transform, so that the "data"
:math:`y` actually represents the real and imaginary components of
:math:`\chi(R)`, and the "model" :math:`f` will also be the Fourier
transform of the parameterized model for :math:`\chi(k)`.

Perhaps the largest questions are ones that are often dismissed as trivial
in standard statistics discussions:

Perhaps surprisingly, the first question is: what is :math:`N`?  The
:math:`\chi(k)` data can be measured (or sampled) on an arbitrarily fine
grid, and a Fourier transform can use an arbitrary number of points.  Thus,
the number of points for both :math:`\chi(k)` and :math:`\chi(R)` can
easily be changed without actually changing the quality or quantity of the
real data.  The best number to use for the sum over the number of data
points is then :math:`N_{\rm ind}` defined above.  Of course, we generally
oversample the data, so the value for :math:`\chi^2` used and reported is

.. math::
    \chi^2 = \frac{N_{\rm ind}}{N}\sum_{i=1}^{N} \big[\frac{y_i - f(x_i, \vec{\beta})}{\epsilon_i} \big]^2

where the sum can be over an arbitrary number of samples of :math:`\chi(k)`
or :math:`\chi(R)`, but the actual range of the data sets :math:`N_{\rm
ind}`.

A second consideration is what to use for :math:`\epsilon`, the uncertainty
in the "data".  Of course, the uncertainty in the data, :math:`\epsilon`,
depends on the details of the data transformation (for example, whether
fitting in :math:`R` or :math:`q` space).  Estimating the noise level in
any given spectrum is not at all trivial, and should generally involve a
proper statistical treatment of the data.  For an individual spectrum, what
can be done easily and automatically is to estimate the noise level
assuming that the data is dominated by noise that is independent of
:math:`R`: white noise.  The function :func:`estimate_noise` does this
:cite:`NewvilleBoyanov`, and the estimate derived from this method is
used unless you specify a value for ``epsilon_k`` the noise level in
:math:`\chi(k)`.  Though usually :math:`\epsilon` is taken to be a scalar
value, it can be specfied as an array (of the same length as
:math:`\chi(k)`) if more accurate measures for the uncertainty of the data
is available.


It turns out that :math:`\chi^2` is almost always too big, and reduced
:math:`chi^2` (that is, :math:`\chi^2/(p - N_{\rm ind})` where :math:`p` is
the number of fitted parameters) is far greater than 1.  This is partly due
to a poor assessment of the uncertainty in the data, and partly due to
imperfections in the calculations that go into the model.  Together, these
are often called "systematic errors" in the EXAFS literature.  Because of
this issue, an alternative statistic :math:`\cal{R}` is often used as a
supplement to :math:`\chi^2` for EXAFS.  The :math:`\cal{R}` factor is
defined as

.. math::

    {\cal{R}} = \frac{\sum_{i=1}^{N} \big[{y_i - f(x_i, \vec{\beta})}\big]^2}{\sum_{i=1}^{N} {y_i^2}}

which is to say, the misfit scaled by the magnitude of the data.

The Feffit functions in Larch
~~~~~~~~~~~~~~~~~~~~~~~~~~~~~~~~~~

The function :func:`feffit` is the principle function to do the fit of a
set of Feff paths to XAFS spectra.  This essentially runs
:func:`_math.minimize` with a parameter group holding all the variable and
constrained parameters, and with a built-in objective function to calculate
the fit residual.  This objective function defines the residual as the
difference of model and experimental :math:`\chi(k)` for a list of
*Datasets*.  Here, a *Feffit Dataset* is an important concept that will
allow us to easily extend modeling to multiple data sets.


While conceptually fairly simple, the approach is quite general and
flexible, and the level of flexibility can sometimes be daunting.  A
*Feffit Dataset* has three principle components.  First, it has an
experimental data, :math:`\chi(k)`.  Second, it has a list of Feff paths --
that will be used to calculate the model :math:`\chi(k)` (using the same
calculation as used by :func:`ff2chi`).  Third, it has a *Feffit Transform*
group which holds the Fourier transform and fitting ranges to select how
the data and model are to be compared.  Since the fit is done with a single
group holding all the parameters, it is important that the Path Parameters
for all Feff Paths used in the fits should be written in terms of variable
parameters in a single parameter group.


There are then 3 principle functions for setting up and executing
:func:`feffit`:

  1. :func:`feffit_transform` is used to create a Transform group,
     which holds the set of Fourier transform parameters, fitting ranges,
     and *space* in which the data and sum of paths are to be compared.


  2. :func:`feffit_dataset` is used to create a Dataset group, which
     consists of the three components described above:

     a. a group holding experimental data (arrays holding ``k`` and ``chi``).
     b. a list of Feff paths.
     c. a Transform group.

  3. Finally, :func:`feffit` is run with a parameter group containing
     the variable and constrained Parameters for the fit, and a dataset
     or list of datasets groups.

:func:`feffit_transform` and the Feffit Transform Group
~~~~~~~~~~~~~~~~~~~~~~~~~~~~~~~~~~~~~~~~~~~~~~~~~~~~~~~~~~~~

..  function:: feffit_transform(fitspace='r', kmin=0, kmax=20, kweight=2, ...)

    create and return Feffit Transform group to be used in a Feffit dataset.

    :param fitspace: name of FT type for fit: one of ('k', 'r', 'q', 'w'), default 'r'.
    :param kmin:     starting *k* for FT Window (0).
    :param kmax:     ending *k* for FT Window (20).
    :param dk:       tapering parameter for FT Window (4).
    :param dk2:      second tapering parameter for FT Window (None).
    :param window:   name of window type ('kaiser').
    :param nfft:     value to use for :math:`N_{\rm fft}` (2048).
    :param kstep:    value to use for :math:`\delta{k}` (0.05).
    :param kweight:  exponent(s) for weighting spectra by :math:`k^{\rm kweight}` (2).
    :param rmin:     starting *R* for Fit Range and/or reverse FT Window (0).
    :param rmax:     ending *R* for Fit Range and/or reverse FT Window (10).
    :param dr:       tapering parameter for reverse FT Window 0.
    :param rwindow:  name of window type for reverse FT Window ('kaiser').
    :returns:        a Feffit Transform group

The parameters stored in the returned Feffit Transform Group will be used
to control how the fit is performed, including Fourier transform parameters
and fit space for a fit.  All the arguments passed in will be stored as
variables of the same name in the Feffit Transform group.  Additional
variables may be stored in this group as well.

The returned Feffit Transform Group will have members listed in
:ref:`Feffit Transform Group Members <xafs-feffit_transform_table>`.

.. index:: Feffit Transform Group Members
.. _xafs-feffit_transform_table:

    Table of Feffit Transform Group Memebers Most of these parameters
    follow the conventions for :func:`xftf` in section on :ref:`Fourier
    Transforms for XAFS <xafs-ft_sec>`.

    ================= =====================================================================
     member name        description
    ================= =====================================================================
      fitspace          space used for fitting -- one of ``'k'``, ``'r'``, ``'q'``, or ``'w'`` (``'r'``)
      kmin              starting :math:`k` for FT Window (0).
      kmax              ending :math:`k` for FT Window  (20).
      kweight           exponent(s) for weighting spectra by :math:`k^{\rm kweight}` (2).
      dk                tapering parameter for FT Window  (4).
      dk2               second tapering parameter for FT Window (``None`` -- equal to ``dk``).
      window            name of window type for FT (``'kaiser'``).
      kstep             value to use for :math:`\delta{k}` (0.05).
      nfft              value to use for :math:`N_{\rm fft}` (2048).
      rmin              starting :math:`R` for back FT Window (0).
      rmax              ending :math:`R` for back FT Window (10).
      dr                tapering parameter for back FT Window (0).
      dr2               second tapering parameter for back FT Window (``None`` -- equal to ``dr``).
      rwindow           name of window type for back FT (``'hanning'``).
    ================= =====================================================================

As an important note, ``kweight`` can either be a single integer value, or
a list or tuple of integers.  Supplying more than one value will have the
effect of having **all** the kweights used in the fit.  If multiple
:math:`k` weights are provided, they can be in any order -- ``kweight=(1,
2, 3)`` will produce the same result as ``kweight=(3, 1, 2)``.  Some
functions (such as generating output arrays for plotting) may need to
assume 1 :math:`k` weight -- these will take the first one listed.



:func:`feffit_dataset`
~~~~~~~~~~~~~~~~~~~~~~~~~~~

..  function:: feffit_dataset(data=None, pathlist=[], transform=None)

    create a Feffit Dataset group.

    :param data:      group containing experimental EXAFS (needs arrays ``k`` and ``chi``).
    :param pathlist:  list of FeffPath groups, as created from :func:`feffpath`.
    :param transform: Feffit Transform group.
    :returns:         a Feffit Dataset group.

    A Dataset group is pretty simple, initially consisting of sub-groups ``data``,
    ``pathlist``, and ``transform``, though each of these can be complex.

    The value for ``data`` must be a group containing arrays ``k`` and
    ``chi`` (as determined :func:`_xafs.autobk` or some other procedure).
    If it contains a value (scalar or array) ``epsilon_k``, that will be
    used as the uncertainty in :math:`\chi(k)` for weighting the fit.
    Otherwise, the uncertainty in :math:`\chi(k)` will be estimated
    automatically, and stored in this dataset.

    The ``pathlist`` is a list of Feff Paths, each of which can have its
    Path Parameters written in terms of fit parameters (see the final
    example in the previous section).  This list of paths will be sent to
    :func:`ff2chi` to calculate the model :math:`\chi` to compare to the
    experimental data.   Finally, ``transform`` is a Feffit transform group,
    as defined above.

    A Dataset will also have a few other components, including:

      ================= ==========================================================
       component name        description
      ================= ==========================================================
         epsilon_k        estimated noise in the :math:`\chi(k)` data.
         epsilon_r        estimated noise in the :math:`\chi(R)` data.
         n_idp            estimated number of independent points in the data.
         model            a group for the model :math:`\chi` spectrum.
      ================= ==========================================================

   The ``model`` component will be set after a fit, and will contain the
   standard set of arrays for :math:`\chi(k)` and :math:`\chi(R)` for the
   fitting model, and can be directly compared to the arrays for the
   experimental data.


:func:`feffit`
~~~~~~~~~~~~~~~~~~~~~~~~~~~

..  function:: feffit(paramgroup, datasets, rmax_out=10, path_outputs=True)

    execute a Feffit fit.

    :param paramgroup:  group containing parameters for fit
    :param datasets:   Feffit Dataset group or list of Feffit Dataset group.
    :param rmax_out:   maximum :math:`R` value to calculate output arrays.
    :param path_output:  Flag to set whether all Path outputs should be written.
    :returns:         a fit results group.

    The ``paramgroup`` is a group containing all fitting parameters for the
    model.  The ``datasets`` argument can be either a single Feffit Dataset
    as created by :func:`feffit_dataset` or a list of them.  If
    ``path_outputs==True``, all Feff Paths in the fit will be separately
    Fourier transformed.

    When the fit is completed, the returned value will be a group
    containing three objects:

      1. ``datasets``: an array of FeffitDataSet groups used in the fit.

      2. ``params``: This will be identical to the input parameter group.

      3. ``fit``: an object which points to the low-level fit.

    In addition, the output statistics listed below in :ref:`Table of
    Feffit Output Statistics <xafs-feffit_stats_table>`.  will be written
    the ``paramgroup`` group.  Since each varied and constrained parameter
    will also have best-values and estimated uncertainties, this allows the
    parameter group to be considered the principle group for a particular
    fit -- it holds the variable parameters and statistical results needed
    to compare two fits.

    On output, a new sub-group called ``model`` will be created for each
    Feffit Dataset. This will parallel the ``data`` group, in the sense
    that it will have output arrays listed in the :ref:`Table of Feffit
    Output Arrays <xafs-feffit_arrays_table>`.

    If ``path_outputs==True``, all Feff Paths in the fit will be separately
    Fourier transformed., with the result being put in the corresponding
    FeffPath group.

    A final note on the outputs of :func:`feffit`: the ``param`` sub-group in
    the output is truly identical to the input ``paramgroup``.  It is not a
    copy but points to the same group of values (see
    :ref:`tutor-objectids_sec`).

.. index:: Feffit Output Statistics
.. _xafs-feffit_stats_table:

    Table of Feffit Output Statistics.  These values will be written to the
    ``paramgroup`` group. Listed here are the group component name and a
    description of its content.  Many of these are described in more detail
    in :ref:`fitting-results-sec`

        ================= =====================================================================
         component name     description
        ================= =====================================================================
           chi_reduced      reduced chi-square statistic.
           chi_square       chi-square statistic.
           covar            covariance matrix.
           covar_vars       list of variable names for rows and columns of covariance matrix.
           errorbars        Flag whether error bars could be calculated.
           fit_details      group with additional fit details.
           message          output message from fit.
           nfree            number of degrees of freedom in fit.
           nvarys           number of variables in fit.
        ================= =====================================================================

.. index:: Feffit Output Arrays
.. _xafs-feffit_arrays_table:

    Table of Feffit Output Arrays.  The following arrays will be written
    into the ``data`` and ``model`` sub-group for each dataset. The arrays
    will be created using the Path Parameters used in the most recent fit
    and the Feffit Transform group.  Many of these arrays have names
    following the conventions for :func:`xftf` in section on :ref:`Fourier
    Transforms for XAFS <xafs-ft_sec>`.

        ================= =====================================================================
         array name        description
        ================= =====================================================================
            k                  wavenumber array of :math:`k`.
            chi                :math:`\chi(k)`.
            kwin               window :math:`\Omega(k)` (length of input chi(k)).
            r                  uniform array of :math:`R`, out to ``rmax_out``.
            chir               complex array of :math:`\tilde\chi(R)`.
            chir_mag           magnitude of :math:`\tilde\chi(R)`.
            chir_pha           phase of :math:`\tilde\chi(R)`.
            chir_re            real part of :math:`\tilde\chi(R)`.
            chir_im            imaginary part of :math:`\tilde\chi(R)`.
        ================= =====================================================================


:func:`feffit_report`
~~~~~~~~~~~~~~~~~~~~~~~~~~~

..  function:: feffit_report(fit_result)

    return a printable report from a Feffit fit.

    :param fit_result:  output group from :func:`feffit`.



Example 1: Simple fit with 1 Path
~~~~~~~~~~~~~~~~~~~~~~~~~~~~~~~~~~~

We start with a fairly minimal example, fitting spectra read from a data
file with a single Feff Path.

.. literalinclude:: ../examples/feffit/doc_feffit1.py


This simply follows the essential steps:

 1. A group of parameters ``pars`` is defined.  Note that you can include
 upper and/or lower bounds and mix the use of :func:`_math.guess` and
 :func:`_math.param`.

 2. A Feff Path is defined with :func:`feffpath`, as discussed in the
 previous section. Here we assign each of the Path Parameters to the name
 of one of the fitting parameters.  More complex expressions and relations
 can be used, but for this example, we're keeping it simple.

 3. A Feffit Transform is created with :func:`feffit_transform`, which
 essentially sets the Fourier transform parameters and fit ranges.

 4. A Feffit Dataset is created with :func:`feffit_dataset`.  To begin the
 fit, this includes a ``data`` group, a ``transform`` group, and a
 ``pathlist``,  which is a list of FeffPaths.

 5. The fit is run with :func:`feffit`, and the output group is saved.
 This output group is used by :func:`feffit_report` to generate a fit
 report (shown below).

 6. Plots are made from the dataset, using rather long-winded :func:`plot`
 commands.

running this example prints out the following report:

.. literalinclude:: example_outputs/doc_feffit1.out

and generates the plots shown below

.. subfigure:: AB
   :gap: 8px
   :subcaptions: below
   :name: fig_feffit1

   .. image::  _images/feffit_example1.png
      :width: 100%
      :alt: k space

   .. image::  _images/feffit_example2.png
      :width: 100%
      :alt: R space

   Results for Feffit for a simple 1-shell fit to a spectrum from Cu
   metal. Left: Data and Fit in :math:`k` space.  Right: Data and Fit in
   :math:`R` space


This is a pretty good fit to the first shell of Cu metal, and shows the
basic mechanics of fitting XAFS data to Feff Paths.  There are several
things that might be added to this for modeling more complex XAFS data,
including adding more paths to a fit, including multiple-scattering paths,
simultaneously modeling more than one data set, and building more complex
fitting models.  We'll get to these in the following examples.

But first, a small detour.  The plotting commands in the above example
for plotting :math:`\chi(k)` and :math:`\chi(R)` for data and model
will be useful for the other examples as well, so we the plotting
functions from `larch.wxlib.xafsplots` to give consistent labels and
titles.  This defines several new plotting functions
:func:`plot_chifit`, :func:`plot_path_k`, and :func:`plot_path_r`, and
so on which we'll find useful in later examples.  Using the first of
these, we can then replace the plot commands in the script above
with::

    plot_chifit(dset, title='First shell fit to Cu')

and get reproducible plots without having to copy and paste the same code
fragment everywhere.  We'll use this in the examples below.


Example 2: Fit 1 dataset with 3 Paths
~~~~~~~~~~~~~~~~~~~~~~~~~~~~~~~~~~~~~~~~~~

We'll continue with the Cu data set, and add more paths to model further
shells.  This is fairly straightforward, but in the interest of space,
we'll limit the example here to 3 paths to model the first two shells of
copper.  This is a small step, but highlights a main concern with XAFS
analysis that we need to address.  This is the fact that there simply is
not enough freedom in the XAFS signal to measure all the possible
adjustable Path Parameters independently.  Thus we need to be able to apply
constraints to the Path Parameters.

Here, we use two of the most common types of constraints.  First, we apply
the same amplitude reduction factor and the same :math:`E_0` shift to all
Paths.  These may seem obvious for this example, but for more complicated
examples, either including shells of mixed species or Feff Paths generated
from different calculation, these become less obvious.

Second, we introduce a scale the change in distance by a single expansion
factor :math:`\alpha` (``alpha`` in the script), and using the built-in
value of half-path distance, ``reff``, and setting ``deltar =
'alpha*reff'`` for all Paths.  During the calculation of :math:`\chi(k)`
for each path that happens in the fitting process, the value of ``reff``
will be updated to the correct value for each path.  Thus, as the value of
``alpha`` varies in the fit, each path will use its proper value for
``reff``, so that each ``deltar`` will be different but not independent.
This ensures that all the path lengths change in a manner consistent with
one another.

.. literalinclude:: ../examples/feffit/doc_feffit2.py

Here we simply create ``path2`` and ``path3`` using nearly the same parameters
as for ``path1``.   Compared to the previous example, the other changes
are that the  :math:`R` range for the fit has been increased so that the
fit will try to fit the second shell, and that  ``sigma2`` is allowed to
vary independently for each path.

The output for this fit is a bit longer, being:

.. literalinclude:: example_outputs/doc_feffit2.out

With plots of data and fits as shown below.

.. subfigure:: AB
   :gap: 8px
   :subcaptions: below
   :name: fig_feffit2

   .. image::  _images/feffit_example3.png
      :width: 100%

   .. image::  _images/feffit_example4.png
      :width: 100%

   Results for Feffit for a 3-shell fit to a spectrum from Cu metal,
   constraining all path distances to expand with a single variable.

Here, we show both the magnitude and real part of :math:`\chi(R)`.  The fit
to the real part shows excellent agreement over the fit :math:`R` range of
[1.4, 3.4] :math:`\AA`.  It is often useful the contributions from the
individual paths.  With the macros defined above, this is pretty
straightforward, as we can just do::

    plot_modelpaths_k(dset, offset=-1)
    plot_modelpaths_r(dset, comp='re', offset=-1, xmax=6)

to generate the following plots of the contributions of the different paths:

.. subfigure:: AB
   :gap: 8px
   :subcaptions: below
   :name: fig_feffit3

   .. image::  _images/feffit_example5.png
      :width: 100%

   .. image::  _images/feffit_example6.png
      :width: 100%

   Path contributions to full mode for the 3-shell fit to Cu spectrum.

Example 3: Fit 3 datasets with 1 Path each
~~~~~~~~~~~~~~~~~~~~~~~~~~~~~~~~~~~~~~~~~~~~

We'll extend the above example by adding two more data sets.  Since the
three data sets have some things in common, we'll be able to use some a
smaller number of total variable parameters for all data sets than if we
had fit each of them individually.  This further allows us to reduce the
number of freely varying parameters in a model of XAFS data, and to better
measure the parameters that are varied.

Here, we'll use data on Cu metal measured at three different temperatures.
Since there is no phase change in the material over this temperature range,
the structure changes in small and predictable ways that lends itself to
simple parameterization.  In the interest of brevity, we'll only use one
path, but the example could easily be extended to include more paths.


In this example, we have three distinct datasets, so we'll have three lists
of paths.  Each of these will have a single path.  Since we're modeling
nearly the same structure, the three paths will use the same Feff.dat file
and have many parameters in common, but some parameters will be different
for each data set.  As with the previous example, we use the same amplitude
reduction factor :math:`E_0` shift to all data sets.  We allow distances to
vary, but constrain them so that the change is linear in the sample
temperature, as if there were a simple linear expansion in :math:`R`.  To
do this, we set ``deltar = 'dr_off + T*alpha*reff'``, where ``T`` is the
temperature for the dataset.  For :math:`\sigma^2` we'll use one of the
built-in models described in :ref:`Models for Calculating sigma2
<xafs-sigma2calcs_sec>`.  Here we'll use :func:`sigma2_eins`, but
:func:`sigma2_debye` can be used as well, and does a better job for
multiple-scattering paths in simple systems.  The model then uses 2
variable parameters for three temperature-dependent distances and 1
variable parameter for three temperature-dependent mean-square
displacements. The full script for the fit looks like this:

.. literalinclude:: ../examples/feffit/doc_feffit3.py

Here we read in 3 datasets for :math:`\mu(E)` data and do the background
subtraction on each of them.  We define 5 fitting parameters, including the
characteristic (here, Einstein) temperature which will determine the value of
:math:`\sigma^2`, and two parameters for the linear temperature dependence
of :math:`R`. The output for this fit is:

.. literalinclude:: example_outputs/doc_feffit3.out

Note that an uncertainty is estimated for the Path parameters, including
``sigma2``, which is calculated with the :func:`sigma2_eins` function.
Such derived uncertainties do reflect the uncertainties and correlations
between variables.  For example, a simplistic evaluation for the standard
error in one of the ``sigma2`` parameters using the estimated variance in
the ``theta`` might be done as follows (at the end of the above script)::

    _ave = sigma2_eins(150, out.paramgroup.theta, path1_150)
    _dlo = sigma2_eins(150, out.paramgroup.theta-out.paramgroup.theta.stderr, path1_150) - _ave
    _dhi = sigma2_eins(150, out.paramgroup.theta+out.paramgroup.theta.stderr, path1_150) - _ave
    print(f"sigma2(T=150) = {_ave:.5f}  ({_dlo:+.5f}, {_dhi:+.5f})")

which prints (approximately)::

    sigma2(T=150) = 0.00504  (+0.00031, -0.00028)

and is pretty consistent with reported value.

The output plots for the fits to the three datasets are given below.

.. subfigure:: AB|CD|EF
   :gap: 8px
   :subcaptions: below
   :name: fig_feffit3temps

   .. image::  _images/feffit_3temp1.png
      :width: 100%
      :alt: 10 K, k-space

   .. image::  _images/feffit_3temp2.png
      :width: 100%
      :alt: 10 K, R-space

   .. image::  _images/feffit_3temp3.png
      :width: 100%
      :alt: 50 K, k-space

   .. image::  _images/feffit_3temp4.png
      :width: 100%
      :alt: 50 K, R-space

   .. image::  _images/feffit_3temp5.png
      :width: 100%
      :alt: 150 K, k-space

   .. image::  _images/feffit_3temp6.png
      :width: 100%
      :alt: 150 K, R-space

   Fit to Cu metal at 10 K, 50 K, and 150 K, from simultaneous fit to all 3
   datasets with 5 variables used.

Again, in the interest of brevity and consistency through this chapter,
these example are deliberately simple and meant to be illustrative of the
capabilities and procedures and should not be viewed as limiting the types
of problems that can be modeled.

Example 4: Measuring Coordination number
~~~~~~~~~~~~~~~~~~~~~~~~~~~~~~~~~~~~~~~~~~~~~~~~~~~~

For this and the following example, we switch from Cu metal data to data on
a simple metal oxide, FeO.  The structure is a basic rock-salt structure,
and we'll model 2 paths for Fe-O and Fe-Fe in this structure.  While the
data is imperfect, we'll use it to illustrate a few points in modeling
EXAFS data.


For the examples above with Cu metal, we tacitly assumed that the
coordination number for the different paths was correct, and we adjusted an
:math:`S_0^2` parameter.  But, as with many analyses on real systems of
research interest, we'd like to fit the coordination number for the two
different paths here.  To do this, we set an :math:`S_0^2` parameter to a
fixed value, and also force ``degen`` (the number of equivalent paths in
the structure used to generate the Feff.dat files) to be 1 for each path.
Instead, we'll define parameters ``n1`` and ``n2``, and set the Fe-O path's
amplitude to be ``s02*n1`` and the Fe-Fe path's amplitude to be ``s02*n2``.
We'll allow ``n1`` and ``n2`` to vary in the fit, and also define variable
parameters for the other path parameters, including separate variables for
:math:`\Delta R` and :math:`\sigma^2`.  The script for this fit is below:

.. literalinclude:: ../examples/feffit/doc_feffit4.py

The most important point here is the definitions used in setting up the
amplitudes for the paths:  first, that we set ``degen`` to 1, and second
that we used the expression ``s02*n1`` and so forth for the value of the
Path's amplitude.   A secondary note is that we gave two different
k-weights to :func:`feffit_transform`, which causes both k-weights to be
used in the fit.

The resulting output is

.. literalinclude:: example_outputs/doc_feffit4.out

with plots:


.. subfigure:: AB
   :gap: 8px
   :subcaptions: below
   :name: fig_feffit_feo

   .. image::  _images/feffit_feo_k.png
      :width: 100%
      :alt: k-space

   .. image::  _images/feffit_feo_r.png
      :width: 100%
      :alt: R-space

   Fits to 2-path fit to FeO EXAFS


Example 5: Comparing Fits in different Fit Spaces
~~~~~~~~~~~~~~~~~~~~~~~~~~~~~~~~~~~~~~~~~~~~~~~~~~~~

We now turn to comparing fits in unfiltered k-space, R-space, and filter
k-space (or "q space").  This is partly to illustrate the preference for
using R- or q-space for fitting, and partly to demonstrate how one can run
similar fits and compare the results.  We'll use the FeO data from the
previous example.

To change fitting models and transform parameters, we'll make copies of the
parameter groups and dataset groups, make a few changes, and re-run the
fits.

.. literalinclude:: ../examples/feffit/doc_feffit5.py

In a bit more detail, we can change the fitting space with::

    pars2 = copy(pars)   # copy parameters
    dset2 = copy(dset)   # copy dataset
    dset2.transform.fitspace = 'q'  # fit in backtransformed k-space

Now we can run :func:`feffit` with the new parameter group and Dataset
group, and compare the results either by plotting models from the different
copies of the dataset or by viewing the parameter values and fit statistics
with::

    out2  = feffit(pars2, dset2)
    print'*** R Space ***'
    print(feffit_report(out, with_paths=False, min_correl=0.5))

    print('*** Q Space ***')
    print(feffit_report(out2, with_paths=False, min_correl=0.5))

which gives

.. literalinclude:: example_outputs/doc_feffit5_r.out

.. literalinclude:: example_outputs/doc_feffit5_q.out

We can see that the results are not very different -- the best fit values
and uncertainties for the varied parameters are quite close for the fit in
'R' space and 'Q' space.

Now, we can try the fit in unfiltered 'K' space::

    pars3 = copy(pars)   # copy parameters
    dset3 = copy(dset)   # copy dataset
    dset3.transform.kweight = 2
    dset3.transform.fitspace = 'k'
    out3 = feffit(pars3, dset3)
    print(feffit_report(out3, with_paths=False, min_correl=0.5)

(we need to specify only one k-weight for a k-space fit) which gives:

.. literalinclude:: example_outputs/doc_feffit5_k.out

This has pretty similar best-fit values, but dramatically larger estimates
of the errors.  The spectrum is really very poorly fit in k-space because
we have not accounted for the higher R components.  Using R (and Q) space,
we're able to limit the R range used in determining the parameter values,
estimated uncertainties, and the goodness-of-fit statistics.  But since we
can't place these limits on what portion of the data is being compared to
the model spectra in unfiltered k-space fit, the uncertainties reflect the
fact that the full experimental spectrum is not well model.  This is why it
is recommended to not fit in unfiltered k space: the uncertainties in the
parameters is too large.

Finally, we can also fit simultaneously in 'k' and 'r' space by making use
of wavelet transforms (see Section :ref:`xafs-wavelet_sec`).  For this, we
specify both k and R ranges, and the fit is done on the wavelet
transform. This gives:

.. literalinclude:: example_outputs/doc_feffit5_w.out

As you can see, the results are all pretty similar.

Of course, for all these examples, we've changed only one thing between
these fits -- the fitting 'space'.  The process of copying the parameter
group and dataset, making modifications and re-doing fits can also include
changing what parametres are varied, and what constraints are placed
between parameters.


Example 6: Testing EXAFS sensitivity to :math:`Z`
~~~~~~~~~~~~~~~~~~~~~~~~~~~~~~~~~~~~~~~~~~~~~~~~~~~~

.. index:: Phase-corrected Fourier transforms

EXAFS is known to be sensitive to the atomic number :math:`Z` of the
scattering atom.  This is due to the :math:`Z` dependence of the scattering
amplitude and phase shift (:math:`f(k)` and :math:`\delta(k)` in the EXAFS
Equation of Section :ref:`xafs-exafsequation_sec`).  A rule-of-thumb that
is often stated is that EXAFS is sensitive to :math:`Z \pm 5`, or perhaps
pessimistically to *row of the Periodic Table*, but not as sensitive as
:math:`Z \pm 1`.  Occassionally, you may see work that claims very fine
:math:`Z` sensitivity, such as being able to distinguish N and O ligands.
In those works, XAFS results are typically used with chemical arguments
about steric effects or known bond distances.

.. index:: Phase-corrected Fourier transforms

In this section, we'll explore the :math:`Z` sensitivity of XAFS with real
data, by constructing Feff paths with different scatterers and trying to
fit data with these different scattering paths.  This makes a nice exercise
in how to manipulate Feff, how to fit XAFS data, and how to compare XAFS
fits.  Just to make it a little more complicated, we'll also explore the
idea of **Phase corrected** Fourier transforms and how they might be used
to better determine both :math:`R` and :math:`Z`.  The example script here
is a little more complex than what we've seen above, using many feature of
the Larch scripting language to do repeated fits and mathematically
manipulating the arrays of data.

.. _fig-znse-xafs:

.. figure::  _images/Feffit_ZnSe_Data.png
    :target: _images/Feffit_ZnSe_Data.png
    :width: 65%
    :align: center

    Zn K-edge XAFS data for ZnSe.

For this example, we'll use Zn K-edge data of ZnSe, with :math:`\chi(k)`
data shown in :numref:`fig-znse-xafs`.  The data is pretty good but not
perfect, and is useful for the study here mainly because the structure is
simple, with a well-isolated and well-ordered shell of scatterers (the
cubic ZnS structure with 1 Zn site surrounded by 4 Se at 2.45
:math:`\rm\AA`).  While we're sure that the scatterer *should* be Se, we'll
try scatterers of Zn, Ge, Se, Br, and Rb, spanning a small but sufficient
range of :math:`Z`.

To construct the scattering paths, we'll modify a Feff input file.  To do
this, we start with a feff.inp file generated for crystalline ZnSe by the
ATOMS program, and add an IPOT to the list of atomic potentials (here the
line ``3    35    Br``), and then replace the IPOTs for 1 of the neighboring Se
atoms (that is, replacing a 2 with a 3, and changing the tag for
convenience).  The resulting feff.inp file for Br looks this:

.. literalinclude:: ../examples/feffit/Feff_ZnSe/feff.inp

Afer running feff.inp, we collect the resulting ``feffNNNN.dat`` files --
either ``feff0001.dat`` or ``feff0002.dat`` will have the replaced scatterer,
the other will have Se as the scatterer.   Once we've collected all these
files for runs of Feff with feff.inp altered for each scatterer, we're ready
to do the fits.

The script to compare the fits will loop over these different scattering
paths, doing a fit for each path, and store the results.  This takes
advantage of several features of the Larch scripting capabilities,
including defining functions, and constructs like loops and dictionaries,
as well as mathematical manipulation of the resulting arrays for the phase
correction.  The full script is:

.. literalinclude:: ../examples/feffit/doc_feffit6.py


After reading in the data, the script builds Feff Paths, putting them into
a dictionary.  After define the fitting transform range, the script loops
over each of the scatterers, doing a simple first-shell fit with each.  The
the phase-corrected :math:`\chi(R)` is then calculated, and the peak value of
:math:`R` is found for this array.  Finally, results are printed out.


.. _xafs-feffit_znse_results:

    Table of ZnSe Results.  The results from fitting ZnSe XAFS data to
    scattering paths of Zn-Zn, Zn-Ge, Zn-Se, Zn-Br, and Zn-Rb.  All paths
    started at the nominal distance of 2.454 :math:`\rm\AA`.


   +-------------+-----------+-------------+--------------+-----------------+-----------------+------------+
   | Scatterer   |   RedChi2 | S02         | E0           | sigma2          | R               |   R_phcorr |
   +=============+===========+=============+==============+=================+=================+============+
   | Zn (30)     |     30.17 | 0.72 (0.07) | -6.99 (1.28) | 0.0040 (0.0007) | 2.4714 (0.0058) |     2.4513 |
   +-------------+-----------+-------------+--------------+-----------------+-----------------+------------+
   | Ga (31)     |     19.89 | 0.83 (0.07) | -3.51 (1.08) | 0.0050 (0.0006) | 2.4689 (0.0049) |     2.4516 |
   +-------------+-----------+-------------+--------------+-----------------+-----------------+------------+
   | Ge (32)     |     16.95 | 0.79 (0.06) | -1.99 (0.96) | 0.0050 (0.0005) | 2.4609 (0.0044) |     2.4534 |
   +-------------+-----------+-------------+--------------+-----------------+-----------------+------------+
   | As (33)     |      7.86 | 0.94 (0.05) | +0.45 (0.69) | 0.0060 (0.0004) | 2.4578 (0.0031) |     2.4541 |
   +-------------+-----------+-------------+--------------+-----------------+-----------------+------------+
   | Se (34)     |      6.28 | 0.89 (0.04) | +1.08 (0.58) | 0.0059 (0.0003) | 2.4483 (0.0027) |     2.4572 |
   +-------------+-----------+-------------+--------------+-----------------+-----------------+------------+
   | Br (35)     |      6.72 | 1.07 (0.05) | +2.69 (0.63) | 0.0070 (0.0003) | 2.4438 (0.0029) |     2.4572 |
   +-------------+-----------+-------------+--------------+-----------------+-----------------+------------+
   | Kr (36)     |     16.65 | 1.14 (0.09) | +3.04 (0.97) | 0.0073 (0.0006) | 2.4350 (0.0045) |     2.4588 |
   +-------------+-----------+-------------+--------------+-----------------+-----------------+------------+
   | Rb (37)     |     41.87 | 1.10 (0.13) | +6.24 (1.40) | 0.0074 (0.0009) | 2.4251 (0.0065) |     2.4618 |
   +-------------+-----------+-------------+--------------+-----------------+-----------------+------------+


The results of the fits are given in the :ref:`Table of ZnSe Results
<xafs-feffit_znse_results>`, with graphs below showing fits to the 5
different scatterers.  The dependence of the results on :math:`Z` of the
back-scattering atom is seen to be reasonably strong.  The values for reduced
chi-square suggests that Zn-Se is the best fit, and the values for
the fitted parameters have rather clear correlations with :math:`Z` --
:math:`S_0^2`, :math:`\sigma^2`, and :math:`E_0` increase with :math:`Z`,
while :math:`R` decreases.  If anything, the :math:`Z \pm 5` rule-of-thumb
seems pessimistic, though the fits with Ge and Br look decent enough that it
would be easy to conclude that :math:`Z \pm 2` is reasonable.

As a curious side note, we note that :math:`S_0^2` *increases* with
:math:`Z`.  The scattering factor should also increase with :math:`Z`, which
might lead us to suspect a trend in the opposite direction.  The confounding
factor here is :math:`\sigma^2` -- if we fix :math:`\sigma^2` to 0.006 (by
changing ``vary=True`` to ``vary=False``) and re-run the fits, :math:`S_0^2`
has a slight negative dependence on :math:`Z`.


.. subfigure:: ABC|DE.
   :gap: 8px
   :subcaptions: below
   :name: fig_feffit_znse

   .. image::  _images/Feffit_ZnSe_Zn.png
     :width: 100%
     :alt: Zn

   .. image::  _images/Feffit_ZnSe_Ge.png
      :width: 100%
      :alt: Ge

   .. image::  _images/Feffit_ZnSe_Se.png
      :width: 100%
      :alt: Se

   .. image::  _images/Feffit_ZnSe_Br.png
      :width: 100%
      :alt: Br

   .. image::  _images/Feffit_ZnSe_Rb.png
      :width: 100%
      :alt: Rb

   Fits to Zn K-edge of ZnSe with various atoms as the back-scatterer.

.. index:: Phase-corrected Fourier transforms

The figures also show **phase-corrected** Fourier transforms using the total
scattering phase from the Feff calculation to correct the data.  This
correction is done in the ``phase_correct()`` procedure, where the data from
the *feffNNNN.dat* file (in the ``_feffdat`` group) is used to construct the
Feff phase shift (:math:`\delta(k)` in the EXAFS Equation of Section
:ref:`xafs-exafsequation_sec`), and apply it to the data.  Because this uses
complex math, we use the :func:`xftf_fast` function to the complex Fourier
transform and build the magnitude of the transform explicitly.

The phase corrected transforms are shown in black in
:numref:`fig_feffit_znse`, and show the key benefit of these transforms --
the peak in the phase corrected :math:`\chi(R)` peaks much closer to an
:math:`R` that is the bond distance (for Zn-Se, around 2.45
:math:`\rm\AA`), whereas the normal XAFS Fourier transform peaks much
lower.  This suggests a further test on whether the bond distance and
:math:`Z` of the scattering atom are correct.  That is, in order for the
phase-correction to give the correct interatomic distance, the total
phase-shift has to be correct, which means that the :math:`Z` for the
scatterer has to be correct (see the EXAFS Equation in Section
:ref:`xafs-exafsequation_sec`).  So, we can compare the refined distance
with the peak in the phase-corrected transform -- if they agree, it gives
good confidence that the scatterer is correct.

Since the spacing of points in :math:`R` is :math:`\sim 0.03\rm\AA`, using
the peak position may not be accurate enough.  Instead, we can use the
value where :math:`\rm Im[\chi(R)_{\rm{ph cor}}]` passes through zero (see
dashed lines in :numref:`fig_feffit_znse` These values are reported in the
:ref:`Table of ZnSe Results <xafs-feffit_znse_results>` as
:math:`R_{\rm{phcor}}`.

We see an interesting trend that while the refined distance *decreases* with
:math:`Z`, the value for :math:`R_{\rm{phcor}}` increases slightly.  The two
values cross between Ge and Se.  This is pretty good agreement, especially
considering we left out the :math:`\sigma^2` contribution to phase-shift in
the EXAFS equation from this phase correction, and applied the theoretical
phase-shift from Feff to the measured data.  The :math:`Z` dependence of
:math:`R_{\rm{phcor}}` is not as strong as the :math:`Z` dependence of
reduced chi-square, but this analysis also suggests that one can determine
:math:`Z \pm 3`, at least in this rather favorable case.

Again, this is an unusually favorable case -- a simple structure with a
single well-isolated coordination shell.  The phase-correction method will
**not** work at all on a mixed coordination shell, and is likely to give
larger errors for a highly-disordered system.  But, for simple,
well-characterized systems, the ability to do such analysis can be very
powerful, and give increased confidence in the refined structure.
