Repository: xraypy/xraylarch

# Larch:  Data Analysis Tools for X-ray Spectroscopy and More


[(https://github.com/xraypy/xraylarch/actions/workflows/test-ubuntu.yml/badge.svg)](https://github.com/xraypy/xraylarch/actions/workflows/test-ubuntu.yml)]
[(https://github.com/xraypy/xraylarch/actions/workflows/test-windows.yml/badge.svg)](https://github.com/xraypy/xraylarch/actions/workflows/test-windows.yml)]

.. _scipy: https://scipy.org/
.. _numpy: https://numpy.scipy.org/
.. _matplotlib: https://matplotlib.org/
.. _h5py: https://code.google.com/p/h5py/
.. _Demeter: https://bruceravel.github.io/demeter/

* Documentation: http://xraypy.github.io/xraylarch
* Code: http://github.com/xraypy/xraylarch

File: doc/xafs_preedge.rst
.. include:: _config.rst

===================================================================
XAFS: Pre-edge Subtraction, Normalization, and data treatment
===================================================================

After reading in data and constructing :math:`\mu(E)`, the principle
pre-processing steps for XAFS analysis are pre-edge subtraction and
normalization.  Reading data and constructing :math:`\mu(E)` are handled by
internal larch functions, especially :func:`read_ascii`.  The main
XAFS-specific function for pre-edge subtraction and normalization is
:func:`pre_edge`.

This chapter also describes methods for the treatment of XAFS and XANES
data including corrections for over-absorption (sometimes confusingly
called *self-absorption*) and for spectral convolution and de-convolution.


The :func:`find_e0` function
=================================

.. autofunction:: larch.xafs.find_e0


The :func:`pre_edge` function
=================================

..  function:: pre_edge(energy, mu, group=None, e0=None, step=None, pre1=None, pre2=None, norm1=None, norm2=None, nnorm=None, nvict=0)

    Pre-edge subtraction and normalization.  This performs a number of steps:
       1. determine :math:`E_0` (if not supplied) from max of deriv(mu)
       2. fit a line of polynomial to the region below the edge
       3. fit a polynomial to the region above the edge
       4. extrapolate the two curves to :math:`E_0` to determine the edge jump

    :param energy:  1-d array of x-ray energies, in eV
    :param mu:      1-d array of :math:`\mu(E)`
    :param group:   output group
    :param e0:      edge energy, :math:`E_0` in eV.  If None, it will be found.
    :param step:    edge jump.  If None, it will be found here.
    :param pre1:    low E range (relative to E0) for pre-edge fit. See Notes.
    :param pre2:    high E range (relative to E0) for pre-edge fit. See Notes.
    :param norm1:   low E range (relative to E0) for post-edge fit. See Notes.
    :param norm2:   high E range (relative to E0) for post-edge fit. See Notes.
    :param nnorm:   degree of polynomial (ie, norm+1 coefficients will be found) for
                    post-edge normalization curve. See Notes.
    :param nvict:   energy exponent to use.  See Notes.
    :param make_flat: boolean (Default True) to calculate flattened output.

    :returns:  None.

    Follows the :ref:`First Argument Group`, using group members named
    ``energy`` and ``mu``.  The following data is put into the output
    group:

       ==============   =======================================================
        attribute        meaning
       ==============   =======================================================
        e0               energy origin
        edge_step        edge step
        norm             normalized mu(E)   (array)
        flat             flattened, normalized mu(E)   (array)
        pre_edge         pre-edge curve (array)
        post_edge        post-edge, normalization curve  (array)
        pre_slope        slope of pre-edge line
        pre_offset       offset of pre-edge line
        nvict            value of nvict used
        nnorm            value of nnorm used
        norm_c0          constant of normalization polynomial
        norm_c1          linear coefficient of normalization polynomial
        norm_c2          quadratic coefficient of normalization polynomial
        norm_c*          higher power coefficients of normalization polynomial
       ==============   =======================================================

For the pre-edge portion of the spectrum, a line is fit to :math:`\mu(E)
E^{\rm{nvict}}` in the region :math:`E={\rm{[e0+pre1, e0+pre2]}}`. `pre1`
and `pre2` default to `None`, which will set:

  - `pre1` = `e0` - 2nd energy point
  - `pre2` = roughly `pre1/3.0`, rounded to 5 eV steps

For the post-edge, a polynomial of order `nnorm` is fit to :math:`\mu(E)
E^{\rm{nvict}}` in the region :math:`E={\rm{[e0+norm1,
e0+norm2]}}`. `norm1`, `norm2`, and `nnorm` default to `None`, which will
set:

   - `norm2` = max energy - `e0`
   - `norm1` = roughly `norm2/3.0`, rounded to 5 eV

The value for `nnorm` = 2 if `norm2-norm1>350`, 1 if `norm2-norm1>50`, or 0 if less.

The "flattened" :math:`\mu(E)` is found by fitting a quadratic curve (no
matter the value of `nnorm`) to the post-edge normalized :math:`\mu(E)` and
subtracts that curve from it.


Pre-Edge Subtraction Example
=================================

A simple example of pre-edge subtraction:


.. code:: python

    from larch.io import read_ascii
    from larch.xafs import pre_edge
    from wxmplot.interactive import plot

    fname = 'fe2o3_rt1.xmu'
    dat = read_ascii(fname, labels='energy mu i0')

    pre_edge(dat)

    plot(dat.energy, dat.mu, label='mu', xlabel='Energy (eV)',
         title=fname,show_legend=True)
    plot(dat.energy, dat.pre_edge, label='pre-edge line')
    plot(dat.energy, dat.post_edge, label='post-edge curve')

gives the following results:

.. _xafs_fig1:

.. figure::  _images/xafs_preedge.png
    :target: _images/xafs_preedge.png
    :width: 65%
    :align: center

    XAFS Pre-edge subtraction.


The MBACK algorithm
===================

Larch provides an implementation of the MBACK algorithm of
Weng :cite:`Weng` with an option of using the modification proposed by
Lee *et al* :cite:`lee-xiang`.  In MBACK, the data are matched to the tabulated
values of the imaginary part of the energy-dependent correction to the
Thompson scattering factor, :math:`f''(E)`.  To account for any
instrumental or sample-dependent aspects of the shape of the measured
data, :math:`\mu_{data}(E)`, a Legendre polynomial of order :math:`m`
centered around the absorption edge is subtracted from the data.  To
account for the sort of highly non-linear pre-edge which often results
from Compton scattering in the measurement window of an
energy-discriminating detector, a complementary error function is
added to the Legendre polynomial.

The form of the normalization function, then, is

.. math::

  \mu_{back}(E) = \left[\sum_0^m C_i(E-E_0)^i\right] + A\cdot\operatorname{erfc}\left((E-E_{em}\right)/\xi)

where :math:`A`, :math:`E_{em}`, and :math:`\xi` are the amplitude,
centroid, and width of the complementary error function and :math:`s`
is a scaling factor for the measured data.  :math:`E_{em}` is
typically the centroid of the emission line for the measured edge.
This results in a function of :math:`3+m` variables (a tabulated value
of :math:`E_{em}` is used).  The function to be minimized, then is

.. math::

   \frac{1}{n_1} \sum_{1}^{n_1} \left[\mu_{tab}(E) + \mu_{back}(E) + s\cdot\mu_{data}(E)\right]^2 +
   \frac{1}{n_2} \sum_{n_1+1}^{N} \left[\mu_{tab}(E) + \mu_{back}(E) + s\cdot\mu_{data}(E)\right]^2

To give weight in the fit to the pre-edge region, which typically has
fewer measured points than the post-edge region, the weight is
adjusted by breaking the minimization function into two regions: the
:math:`n_1` data points below the absorption edge and the :math:`n_2`
data points above the absorption edge.  :math:`n_1+n_2=N`, where N is
the total number of data points.

If this is used in publication, a citation should be given to Weng :cite:`Weng`.

..  function:: mback(energy, mu, group=None, ...)

    Match measured :math:`\mu(E)` data to tabulated cross-section data.

    :param energy:    1-d array of x-ray energies, in eV
    :param mu:        1-d array of :math:`\mu(E)`
    :param group:     output group
    :param z:         the Z number of the absorber
    :param edge:      the absorption edge, usually 'K' or 'L3'
    :param e0:        edge energy, :math:`E_0` in eV.  If None, the tabulated value is used.
    :pre1:            low E range (relative to e0) for pre-edge region.
    :pre2:            high E range (relative to e0) for pre-edge region.
    :norm1:           low E range (relative to e0) for post-edge region.
    :norm2:           high E range (relative to e0) for post-edge region.
    :order:           order of the legendre polynomial for normalization.
    :param leexiang:  flag for using the use the Lee&Xiang extension [False]
    :param tables:    'CL' (Cromer-Liberman) or 'Chantler', ['Chantler']
    :param fit_erfc:  if True, fit the amplitude and width of the complementary error function [False]
    :param return_f1: if True, put f1 in the output group [False]
    :param pre_edge_kws:  dictionary containing keyword arguments to pass to :func:`pre_edge`.
    :returns:  None.


    Follows the :ref:`First Argument Group`, using group members named
    ``energy`` and ``mu``.  The following data is put into the output
    group:

       ==============   ===========================================================
        attribute        meaning
       ==============   ===========================================================
        fpp              matched :math:`\mu(E)` data
        f2               tabulated :math:`f''(E)` data
        f1               tabulated :math:`f'(E)` data (if ``return_f1`` is True)
        mback_params     params group for the MBACK minimization function
       ==============   ===========================================================

Notes:

  - The ``order`` parameter is the order of the Legendre polynomial.
    Data measured over a very short data range are likely best processed
    with ``order=2``.  Extended XAS data are often better processed with
    a value of 3 or 4.  The order is enforced to be an integer between 1
    and 6.
  - A call to :func:`pre_edge` is made if ``e0`` is not supplied.
  - The option to return :math:`f'(E)` is used by :func:`diffkk`.


Here is an example of processing XANES data measured over an extended
data range.  This example is the K edge of copper foil, with the
result shown in :numref:`fig-mback-copper`.

.. code:: python

    from larch.io import read_ascii
    from larch.xafs import mback
    from wxmplot.interactive import plot

    data = read_ascii('../xafsdata/cu_10k.xmu')
    mback(data, z=29, edge='K', order=4)
    plot(data.energy, data.f2, xlabel='Energy (eV)', ylabel='matched absorption', label='$f_2$',
         legend_loc='lr', show_legend=True)
    plot(data.energy, data.fpp, label='Copper foil')

.. _fig-mback-copper:

.. figure::  _images/mback_copper.png
    :target: _images/mback_copper.png
    :width: 65%
    :align: center

    Using MBACK to match Cu K edge data measured on a copper foil.


Here is an example of processing XANES data measured over a rather
short data range.  This example is the magnesium silicate mineral
talc, Mg\ :sub:`3`\ Si\ :sub:`4`\ O\ :sub:`10`\ (OH)\ :sub:`2`,
measured at the Si K edge, with the result shown in
:numref:`fig-mback-talc`.  Note that the order of the Legendre polynomial
is set to 2 and that the ``whiteline`` parameter is set to avoid the
large features near the edge.

.. code:: python


    from larch.io import read_ascii
    from larch.xafs import mback
    from wxmplot.interactive import plot
    data=read_ascii('Talc.xmu')
    mback(data, z=14, edge='K', order=2, whiteline=50, fit_erfc=True)
  newplot(data.e, data.f2, xlabel='Energy (eV)', ylabel='matched absorption', label='$f_2$',
          legend_loc='lr', show_legend=True)
  plot(data.e, data.fpp, label='Talc ($\mathrm{Mg}_3\mathrm{Si}_4\mathrm{O}_{10}\mathrm{(OH)}_2$)')

.. _fig-mback-talc:

.. figure::  _images/mback_talc.png
    :target: _images/mback_talc.png
    :width: 65%
    :align: center

    Using MBACK to match Si K edge data measured on talc.



..  function:: mback_norm(energy, mu, group=None, ...)

    A simplified version of :func:`mback` to normalize :math:`\mu(E)` data
    to tabulated cross-section data for :math:`f''(E)`.


    Returns:
      group.norm_poly:     normalized mu(E) from pre_edge()
      group.norm:          normalized mu(E) from this method
      group.mback_mu:      tabulated f2 scaled and pre_edge added to match mu(E)
      group.mback_params:  Group of parameters for the minimization

    References:
      * MBACK (Weng, Waldo, Penner-Hahn): https://dx.doi.org/10.1086/303711
      * Chantler: https://dx.doi.org/10.1063/1.555974


    :param energy:   1-d array of x-ray energies, in eV
    :param mu:       1-d array of :math:`\mu(E)`
    :param group:    output group
    :param z:        the Z number of the absorber
    :param edge:     the absorption edge, usually 'K' or 'L3'
    :param e0:       edge energy, :math:`E_0` in eV.  If None, the tabulated value is used.
    :param pre1:     low E range (relative to E0) as for :func:`pre_edge`.
    :param pre2:     high E range (relative to E0) as for :func:`pre_edge`.
    :param norm1:    low E range (relative to E0) as for :func:`pre_edge`.
    :param norm2:    high E range (relative to E0) as for :func:`pre_edge`.
    :param nnorm:    degree of polynomial as for :func:`pre_edge`.

    Follows the :ref:`First Argument Group`, using group members
    named ``energy`` and ``mu``.  The following data is put into the output
    group:

       ==============   ===========================================================
        attribute        meaning
       ==============   ===========================================================
        norm_poly        normalized :math:`\mu(E)` from :func:`pre_edge`.
        norm             normalized :math:`\mu(E)` from this method/
        mback_mu         tabulated :math:`f'(E)` scaler and pre-edge added
        mback_params     params group for the MBACK minimization function
       ==============   ===========================================================


Pre-edge baseline subtraction
======================================

A common application of XAFS is the analysis of "pre-edge peaks" of
transition metal oxides to determine oxidation state and molecular
configuration. These peaks sit just below the main absorption edge
(typically, due to metal *4p* electrons) of a main *K* edge, and are due to
overlaps of the metal *d*-electrons and oxygen *p*-electrons, and are often
described in terms of molecular orbital theory.

To analyze the energies and relative strengths of these pre-edge peaks, it
is necessary to try to remove the contribution of the main edge.  The main
edge (or at least its low energy side) can be modeled reasonably well as a
Lorentzian function for these purposes of describing the tail below the
pre-edge peaks.


.. autofunction:: larch.xafs.prepeaks_setup

.. autofunction:: larch.xafs.pre_edge_baseline


Over-absorption Corrections
=================================

For XAFS data measured in fluorescence, a common problem of
*over-absorption* in which too much of the total X-ray absorption
coefficient is from the absorbing element.  In such cases, the implicit
assumption in a fluorescence XAFS measurement that the fluorescence
intensity is proportional to the absorption coefficient of the element of
interest breaks down.  This is often referred to as *self-absorption* in
the older XAFS literature, but the term should be avoided as it is quite a
different effect from self-absorption in X-ray fluorescence analysis.  In
fact, the effect is more like *extinction* in that the fluorescence
probability approaches a constant, with no XAFS oscillations, as the total
absorption coefficient is dominated by the element of interest.
Over-absorption most strongly effects the XAFS oscillation amplitude, and so
coordination number and mean-square displacement parameters in the EXAFS,
and edge-position and pre-edge peak height for XANES.  Fortunately, the
effect can be corrected for small over-absorption.


For XANES, a common correction method from the FLUO program by D. Haskel
(:cite:`fluo`) can be used.  The algorithm is contained in the
:func:`fluo_corr` function.


.. function:: fluo_corr(energy, mu, formula, elem, group=None, edge='K', anginp=45, angout=45, **pre_kws)

    calculate :math:`\mu(E)` corrected for over-absorption in fluorescence
    XAFS using the FLUO algorithm (suitable for XANES, but questionable for
    EXAFS).

    :param energy:    1-d array of x-ray energies, in eV
    :param mu:        1-d array of :math:`\mu(E)`
    :param formula:   string for sample stoichiometry
    :param group:     output group
    :param elem:      atomic symbol ('Zn') or Z of absorbing element
    :param edge:      name of edge ('K', 'L3', ...) [default 'K']
    :param anginp:    input angle in degrees  [default 45]
    :param angout:    output angle in degrees [default 45]
    :param pre_kws:   additional keywords for :func:`pre_edge`.

    :returns:         None

    Follows the :ref:`First Argument Group`, using group members named
    ``energy`` and ``mu``.  The value of ``mu_corr`` and ``norm_corr`` will
    be written to the output group, containing :math:`\mu(E)` and
    normalized :math:`\mu(E)` corrected for over-absorption.


Spectral deconvolution
=================================

In order to readily compare XAFS data from different sources, it is
sometimes necessary to consider the energy resolution used to collect each
spectum.  To be clear, the resolution of an EXAFS spectrum includes
contributions from the x-ray sources, instrumental broadening from the x-ray
optics (especially the X-ray monochromator used in most measurements), and
the intrinsic lifetime of the excited core electronic level.  For data
measured in X-ray fluorescence or electron emission mode, the energy
resolution can also includes the energy width of the decay channels
measured.

For a large fraction of XAFS data, the energy resolution is dominated by
the intrinsic width of the excited core level and by the resolution of a
silicon (111) double crystal monochromator, and so does not vary
appreciably between spectra taken at different facilities or at different
times.  Exceptions to this rule occur when using a higher order reflection
of a silicon monochromator or a different monochromator altogether.
Resolution can also be noticeably worse for data taken at older (first and
second generation) sources and beamlines, either without a collimating
mirror or slits before the monochromator to improve the resolution.
In addition, high-resolution X-ray fluorescence measurements can be used to
dramatically enhance the energy resolution of XAFS spectra, and are
becoming widely available.

Because of these effects, it is sometimes useful to change the resolution
of XAFS spectra.  For example, one may need to reduce the resolution to
match data measured with degraded resolution.  This can be done with
:func:`xas_convolve` which convolves an XAFS spectrum with either a
Gaussian or Lorentzian function with a known energy width.  Note that
convolving with a Gaussian is less dramatic than using a Lorentzian, and
usually better reflects the effect of an incident X-ray beam with degraded
resolution due to source or monochromator.

One may also want to try to improve the energy resolution of an XAFS
spectrum, either to compare it to data taken with higher resolution or to
better identify and enumerate peaks in a XANES spectrum.  This can be done
with :func:`xas_deconvolve` function which de-convolves either a Gaussian or
Lorentzian function from an XAFS spectrum.  This usually requires fairly
good data.  Whereas a Gaussian most closely reflects broadening from the
X-ray source, broadening due to the natural energy width of the core levels
is better described by a Lorentzian.   Therefore, to try to reduce the
influence of the core level in order better mimic high-resolution
fluorescence data, de-convolving with a Lorentzian is often better.



:func:`xas_convolve`
~~~~~~~~~~~~~~~~~~~~~~~~~~~~~~~~~~~~~~~~~~~~

..  function:: xas_convolve(energy, norm=None, group=None, form='lorentzian', esigma=1.0, eshift=0.0):

    convolve a normalized mu(E) spectra with a Lorentzian or Gaussian peak
    shape, degrading separation of XANES features.

    This is provided as a complement to xas_deconvolve, and to deliberately
    broaden spectra to compare with spectra measured at lower resolution.


    :param energy:   1-d array of :math:`E`
    :param norm:     1-d array of normalized :math:`\mu(E)`
    :param group:    output group
    :param form:     form of deconvolution function. One of
                     'lorentzian' or  'gaussian' ['lorentzian']
    :param esigma:   energy :math:`\sigma` (in eV) to pass to
                     :func:`gaussian` or :func:`lorentzian` lineshape [1.0]
    :param eshift:   energy shift (in eV) to apply to result. [0.0]


    Follows the :ref:`First Argument Group`, using group members named
    ``energy`` and ``norm``.  The following data is put into the output
    group:


       ================= ===============================================================
        attribute         meaning
       ================= ===============================================================
        conv             array of convolved, normalized :math:`\mu(E)`
       ================= ===============================================================


:func:`xas_deconvolve`
~~~~~~~~~~~~~~~~~~~~~~~~~~~~~~~~~~~~~~~~~~~~

..  function:: xas_deconvolve(energy, norm=None, group=None, form='lorentzian', esigma=1.0, eshift=0.0, smooth=True, sgwindow=None, sgorder=3)

    XAS spectral deconvolution

    de-convolve a normalized mu(E) spectra with a peak shape, enhancing the
    intensity and separation of peaks of a XANES spectrum.

    The results can be unstable, and noisy, and should be used
    with caution!

    :param energy:   1-d array of :math:`E`
    :param norm:     1-d array of normalized :math:`\mu(E)`
    :param group:    output group
    :param form:     form of deconvolution function. One of
                     'lorentzian' or  'gaussian' ['lorentzian']
    :param esigma:   energy :math:`\sigma` (in eV) to pass to
                     :func:`gaussian` or :func:`lorentzian` lineshape [1.0]
    :param eshift:   energy shift (in eV) to apply to result. [0.0]
    :param smooth:   whether to smooth the result with the Savitzky-Golay
                     method [``True``]
    :param sgwindow: window size for Savitzky-Golay function [found from data step and esigma]
    :param sgorder:  order for the Savitzky-Golay function [3]


    Follows the :ref:`First Argument Group`, using group members named
    ``energy`` and ``norm``.

    Smoothing with :func:`savitzky_golay` requires a window and order.  By
    default, ``window = int(esigma / estep)`` where estep is step size for
    the gridded data, approximately the finest energy step in the data.


    The following data is put into the output group:


       ================= ===============================================================
        attribute         meaning
       ================= ===============================================================
        deconv            array of deconvolved, normalized :math:`\mu(E)`
       ================= ===============================================================


Examples using :func:`xas_deconvolve` and :func:`xas_convolve`
~~~~~~~~~~~~~~~~~~~~~~~~~~~~~~~~~~~~~~~~~~~~~~~~~~~~~~~~~~~~~~~~~~~~~~~

An example using :func:`xas_deconvolve` to deconvolve a XAFS spectrum would
be:

.. literalinclude:: ../examples/xafs/doc_deconv1.lar


resulting in deconvolved data:

.. _fig_deconv_fe:

.. figure::  _images/xafs_deconv1.png
    :target: _images/xafs_deconv1.png
    :width: 65%
    :align: center

    Deconvolved XAFS spectrum for :math:`\rm Fe_2O_3`.


To de-convolve an XAFS spectrum using the energy width of the core level,
we can use the :func:`_xray.core_width` function, as shown below for Cu metal.
We can also test that the deconvolution is correct by using
:func:`xas_convolve` to re-convolve the result and comparing it to original
data.  This can be done with:

.. literalinclude:: ../examples/xafs/doc_deconv2.lar

with results shown below:

.. subfigure:: AB
   :gap: 8px
   :subcaptions: below
   :name: fig_xafs_deconv2

   .. image::  _images/xafs_deconv2a.png
      :width: 100%

   .. image::  _images/xafs_deconv2b.png
      :width: 100%

   Example of simple usage of :func:`xas_deconvolve` and
   :func:`xas_convolve` for Cu metal.  Left: normalized :math:`\mu(E)`
   and spectrum deconvolved by the energy of its core level.  Right:
   Comparison of original and re-convolved XAS spectrum.  The
   difference shown in red is multiplied by 100.

Finally, de-convolution of :math:`L_{\rm III}` XAFS data can be
particularly dramatic and useful.  As with the copper spectrum above, we'll
deconvolve :math:`L_{\rm III}` XAFS for platinum, using the nominal energy
width of the core level (5.17 eV).  For this example, we also see
noticeable improvement in amplitude of the XAFS.

.. literalinclude:: ../examples/xafs/doc_deconv3.lar

with results shown below:


.. subfigure:: AB
   :gap: 8px
   :subcaptions: below
   :name: fig_xafs_deconv3

   .. image::  _images/xafs_deconv3a.png
      :width: 100%
   .. image::  _images/xafs_deconv3b.png
      :width: 100%

   Example of simple usage of :func:`xas_deconvolve` and
   :func:`xas_convolve` for :math:`L_{\rm III}` XAFS of Pt metal.
   :math:`L_{\rm III}` XAFS of Pt metal, normalized :math:`\mu(E)` for
   raw data and the spectrum deconvolved by the energy of its core
   level.

File: doc/xafs_utilities.rst
.. include:: _config.rst

=========================================================
XAFS Functions: Overview and Naming Conventions
=========================================================

As with most Larch functions, each of the XAFS functions is designed to be
able to act on arbitrary arrays of data to allow maximum flexibility in
processing data.  In addition, many of the Larch XAFS functions can write
out several output values, including both scalars and arrays.  While
flexible, this could get rather cumbersome, and mean that you would
generally have to keep track of a large set of related arrays.

Naming conventions for XAFS arrays
=========================================

In Larch, it is most natural to put related data into a Group.  This is
often natural as data read in from a file is already held in a Group.  If a
set of XAFS data is held within a Group, then the Group members named
`energy` and `k` and `chi` can be assumed to have the same standard meaning
for all groups of XAFS Data.  To make this most common usage easy, all of
the XAFS functions follow a couple conventions for working more easily with
Groups that can work on arbitrary arrays of data, but assume that they will
write output values to a Group.  In addition, the XAFS functions can
usually just be given a Group that follows the expected XAFS naming
convention.  This is not rigidly enforced, and is not exclusive (that is,
you can add data with other names), but following the expected naming
conventions will make processing XAFS data much easier.

The naming convention define a set of **expected names and meaning** for
data arrays and scalars within a Group.  This is summarized in the
:ref:`Table of Conventional Names for an XAFS Group <xafsnames_table>` below.


.. _xafsnames_table:

**Table of Conventional Names for an XAFS Group** These are the standard names for arrays and
scalars for various data associated with XAFS, including FEFF calculations.  Given are the name,
the physical quantity described, and the name of function that will generate this value.


  +---------------+--------+-----------------------------+------------------------------------+
  | name          | type   |   meaning                   | created by                         |
  +===============+========+=============================+====================================+
  | energy        | array  | :math:`E` in eV             | original data                      |
  +---------------+--------+-----------------------------+------------------------------------+
  | mu            | array  | :math:`\mu`                 | original data                      |
  +---------------+--------+-----------------------------+------------------------------------+
  | e0            | scalar | :math:`E_0`                 | :func:`pre_edge`, :func:`find_e0`  |
  +---------------+--------+-----------------------------+------------------------------------+
  | edge_step     | scalar | :math:`\Delta \mu`          | :func:`pre_edge`                   |
  +---------------+--------+-----------------------------+------------------------------------+
  | dmude         | array  | :math:`d\mu/dE`             | :func:`pre_edge`                   |
  +---------------+--------+-----------------------------+------------------------------------+
  | norm          | array  | normalized :math:`\mu`      | :func:`pre_edge`                   |
  +---------------+--------+-----------------------------+------------------------------------+
  | flat          | array  | flattened :math:`\mu`       | :func:`pre_edge`                   |
  +---------------+--------+-----------------------------+------------------------------------+
  | pre_edge      | array  | pre-edge curve              | :func:`pre_edge`                   |
  +---------------+--------+-----------------------------+------------------------------------+
  | post_edge     | array  | normalization curve         | :func:`pre_edge`                   |
  +---------------+--------+-----------------------------+------------------------------------+
  | bkg           | array  | :math:`\mu_0(E)`            | :func:`autobk`                     |
  +---------------+--------+-----------------------------+------------------------------------+
  | chie          | array  | :math:`\chi(E)`             | :func:`autobk`                     |
  +---------------+--------+-----------------------------+------------------------------------+
  | k             | array  | :math:`k`                   | :func:`autobk`                     |
  +---------------+--------+-----------------------------+------------------------------------+
  | chi           | array  | :math:`\chi(k)`             | :func:`autobk`                     |
  +---------------+--------+-----------------------------+------------------------------------+
  | kwin          | array  | :math:`\Omega(k)`           | :func:`xftf`, :func:`ftwindow`     |
  +---------------+--------+-----------------------------+------------------------------------+
  | r             | array  | :math:`R`                   | :func:`xftf`                       |
  +---------------+--------+-----------------------------+------------------------------------+
  | chir          | array  | :math:`\chi(R)` (complex)   | :func:`xftf`                       |
  +---------------+--------+-----------------------------+------------------------------------+
  | chir_mag      | array  | :math:`|\chi(R)|`           | :func:`xftf`                       |
  +---------------+--------+-----------------------------+------------------------------------+
  | chir_re       | array  | :math:`\rm Re[\chi(R)]`     | :func:`xftf`                       |
  +---------------+--------+-----------------------------+------------------------------------+
  | chir_im       | array  | :math:`\rm Im[\chi(R)]`     | :func:`xftf`                       |
  +---------------+--------+-----------------------------+------------------------------------+
  | rwin          | array  | :math:`\Omega(R)`           | :func:`xftr`                       |
  +---------------+--------+-----------------------------+------------------------------------+
  | q             | array  | :math:`q`                   | :func:`xftr`                       |
  +---------------+--------+-----------------------------+------------------------------------+
  | chiq          | array  | :math:`\chi(q)` (complex)   | :func:`xftr`                       |
  +---------------+--------+-----------------------------+------------------------------------+
  | chiq_mag      | array  | :math:`|\chi(q)|`           | :func:`xftr`                       |
  +---------------+--------+-----------------------------+------------------------------------+
  | chiq_re       | array  | :math:`\rm Re[\chi(q)]`     | :func:`xftr`                       |
  +---------------+--------+-----------------------------+------------------------------------+
  | chiq_im       | array  | :math:`\rm Im[\chi(q)]`     | :func:`xftr`                       |
  +---------------+--------+-----------------------------+------------------------------------+

where :math:`q`, :math:`\chi(q)`, and so on indicates back-transformed :math:`k`.


The XAFS functions encourage following this convention, in that they are consistent in wanting
:math:`\chi(k)` to be represented by the two arrays ``GROUP.k`` and ``GROUP.chi``


.. _Set XAFS Group:

`group` argument and ``_sys.xafsGroup``
~~~~~~~~~~~~~~~~~~~~~~~~~~~~~~~~~~~~~~~~~~~~

The XAFS functions need to write outputs to some group -- there are simply
too many outputs to return and expect you to manage.  To better accomodate
this, all functions take a `group` argument, which is used as the group
into which results are written.  This gives a convenient way to manage the
results of the different analysis steps, but gets tedious to provide this
argument repeatedly when working with a particular data set.

For XAFS analysis, there is also a special group, ``_sys.xafsGroup`` that
is used as the default group to write outputs to if no `group` argument is
supplied.  In addition, when an explicit `group` argument is given,
``_sys.xafsGroup`` is set to this group.  In short, the ``_sys.xafsGroup``
will be used as the "current, default group".  This means that when working
with a set of XAFS data all contained within a single group (which is
expected to be the normal case), the `group` argument does not need to be
typed repeatedly.

Because this uses a global group in the Larch interpreter, this convention
works from with the Larch language, but does not work from plain Python
unless an instance of a Larch session is passed into the `larch.xafs`
function using the `_larch` argument.

.. _First Argument Group:

First Argument Group convention
~~~~~~~~~~~~~~~~~~~~~~~~~~~~~~~~~~~~~~

Since the XAFS functions need to write outputs to some group and will
generally work with groups that contain data following :ref:`Table of
Conventional Names for an XAFS Group <xafsnames_table>`, most of the XAFS
functions follow what is called the **First Argument Group** convention.
This convention gives a simple approach when working with groups of XAFS
data and it is worth understanding and using this for most work with the
XAFS work.  This convention is built on the ``_sys.xafsGroup`` convention
discussed above but is even easier to use.

While the XAFS functions can take arrays of data as the first two arguments
most work will have these arrays in a single group with array names that
follows the conventions above.  As an example, the most general use of the
:func:`autobk` function takes an array of energy as the first argument, an
array of mu as the second argument, and supplying an output group for
placing all the arrays and data calculated within the function.  That is,
the most general use would look like::

     autobk(energy, mu, group=dat, rbkg=1, ....)

Of course, most usage will actually want to use `energy` and `mu` arrays
from the same group, and use that group as the output group, so that all
data stays contained within the same group.  That would make the call above
look like::

     autobk(dat.energy, dat.mu, group=dat, rbkg=1, ....)

where the group name `dat` is repeated three times.

The First Argument Group convention allows this to be written as::

     autobk(dat, rbkg=1, ....)

That is, as long as the Group `dat` follows the XAFS naming conventions
(for :func:`autobk` that it has an energy array named `energy` and
absorbance array named `mu`) the two forms above are equivalent.  All the
XAFS functions follow this convention and use a consistent set of attribute
names (see :ref:`Table of Conventional Names for an XAFS Group
<xafsnames_table>`).  This convention nearly makes the Larch XAFS routines
into object-oriented, or in this case **Group oriented**, set of functions
that interact in a coherent and predictable way on an XAFS dataset.


Plotting Macros for XAFS
================================

XAFS analysis often uses several different standard views of the data arrays
for :math:`\mu(E)`, :math:`\chi(k)`, and :math:`\chi(R)`.  Larch's plotting
capabilities provide wide flexibility in how plots can be done.  While that
flexibility can be useful in general, within the narrow scope of plotting
XAFS data, being able to easily create consistent plots with reasonable
defaults produces results that are easier to digest and understand.

The macros described here attempt to provide that functionality of
easy-to-use standard plotting macros. In particular, they automatically
handle typesetting the labels for the plot axes in a consistent manner, and
assign consistent labels to the different curves shown.  The results are also
easily extended, so that you can add curves, annotations, etc.  Many of the
examples in the following sections in this chapter make use of these macros.

:func:`plot_mu`
~~~~~~~~~~~~~~~~~~~~~

.. function:: plot_mu(dgroup, norm=False, deriv=False, show_pre=False, show_post=False, show_e0=False, emin=None, emax=None, label=None, new=True, win=1)

    Plot :math:`\mu(E)` for an XAFS data group in various forms

   :param dgroup:  group of XAFS data after :func:`pre_edge()` results (see note below)
   :param norm:    bool whether to show normalized data [``False``]
   :param deriv:   bool whether to show derivative of XAFS data [``False``]
   :param show_pre:  bool whether to show pre-edge curve [``False``]
   :param show_post:  bool whether to show post-edge curve [``False``]
   :param show_e0:  bool whether to show E0 [``False``]
   :param show_deriv: bool whether to show deriv together with mu [``False``]
   :param emin:  min energy to show, relative to E0 [``None``, start of data]
   :param emax:  max energy to show, relative to E0 [``None``, end of data]
   :param label: string for label [``None``:  'mu', 'dmu/dE', or 'mu norm']
   :param new:  bool whether to start a new plot [``True``]
   :param win:  integer plot window to use [1]

   The input data group must have the following attributes: `energy`, `mu`,
   `norm`, `e0`, `pre_edge`, `edge_step`, `filename`

:func:`plot_bkg`
~~~~~~~~~~~~~~~~~~~~~

.. function:: plot_bkg(dgroup, norm=True, emin=None, emax=None, show_e0=False, label=None, new=True, win=1)

    Plot :math:`\mu(E)` and background :math:`\mu_0(E)` for XAFS data group

    :param dgroup:   group of XAFS data after autobk() results (see note below)
    :param norm:   bool whether to show normalized data [``True``]
    :param emin:   min energy to show, relative to :math:`E_0` [``None``, start of data]
    :param emax:   max energy to show, relative to :math:`E_0` [``None``, end of data]
    :param show_e0:  bool whether to show E0 [``False``]
    :param label: string for label [``None``:  'mu']
    :param new:   bool whether to start a new plot [``True``]
    :param win:   integer plot window to use [1]

    The input data group must have the following attributes: `energy`, `mu`,
    `bkg`, `norm`, `e0`, `pre_edge`, `edge_step`, `filename`

:func:`plot_chik`
~~~~~~~~~~~~~~~~~~~~~

.. function:: plot_chik(dgroup, kweight=None, kmax=None, show_window=True, label=None, new=True, win=1)

    Plot k-weighted :math:`\chi(k)` for XAFS data group

    :param dgroup:       group of XAFS data after autobk() results (see note below)
    :param kweight:      k-weighting for plot [read from last :func:`xftf()`, or 0]
    :param kmax:         max k to show [``None``, end of data]
    :param show_window:  bool whether to also plot k-window [``True``]
    :param label:        string for label [``None``:  'chi']
    :param new:          bool whether to start a new plot [``True``]
    :param win:       integer plot window to use [1]

    The input data group must have the following attributes: `k`, `chi`,
    `kwin`, `filename`.

:func:`plot_chir`
~~~~~~~~~~~~~~~~~~~~~

.. function:: plot_chir(dgroup, show_mag=True, show_real=False, show_imag=False, rmax=None, label=True, new=True, win=1)

    Plot :math:`\chi(R)` for XAFS data group

    :param dgroup:       group of XAFS data after xftf() results (see note below)
    :param show_mag:     bool whether to plot :math:`|\chi(R)|` [``True``]
    :param show_real:    bool whether to plot :math:`Re[\chi(R)]` [``False``]
    :param show_imag:    bool whether to plot :math:`Im[\chi(R)]` [``False``]
    :param rmax:         max R to show [``None``, end of data]
    :param label:        string for label [``None``:  'chir']
    :param new:          bool whether to start a new plot [``True``]
    :param win:          integer plot window to use [1]

    The input data group must have the following attributes: `r`,
    `chir_mag`, `chir_im`, `chir_re`, `kweight`, `filename`

:func:`plot_chifit`
~~~~~~~~~~~~~~~~~~~~~

.. function:: plot_chifit(dataset, kmin=0, kmax=None, rmax=None, show_mag=True, show_real=False, show_imag=False, new=True, win=1)

    Plot k-weighted :math:`\chi(k)` and :math:`\chi(R)` for fit to feffit dataset

    :param dataset:      feffit dataset, after running :func:`feffit`.
    :param kmin:         min k to show [0]
    :param kmax:         max k to show [``None``, end of data]
    :param rmax:         max R to show [``None``, end of data]
    :param show_mag:     bool whether to plot :math:`|chi(R)|` [``True``]
    :param show_real:    bool whether to plot :math:`Re[`chi(R)]` [``False``]
    :param show_imag:    bool whether to plot :math:`Im[\chi(R)]` [``False``]
    :param new:          bool whether to start a new plot [``True``]
    :param win:          integer plot window to use [1]



:func:`plot_path_k`
~~~~~~~~~~~~~~~~~~~~~

.. function:: plot_path_k(dataset, ipath, kmin=0, kmax=None, offset=0, label=None, new=False, win=1, **kws)

    Plot k-weighted :math:`\chi(k)` for a single Path of a feffit dataset

    :param  dataset:      feffit dataset, after running :func:`feffit`
    :param  ipath:        index of path, starting count at 0 [0]
    :param  kmin:         min k to show [0]
    :param  kmax:         max k to show [``None``, end of data]
    :param  offset:       vertical offset to use for plot [0]
    :param  label:        path label ['path I']
    :param  new:          bool whether to start a new plot [``True``]
    :param  win:          integer plot window to use [1]
    :param  kws:          additional keyword arguments are passed to plot()


:func:`plot_path_r`
~~~~~~~~~~~~~~~~~~~~~

.. function:: plot_path_r(dataset, ipath,rmax=None, offset=0, label=None, show_mag=True, show_real=False, show_imag=True, new=False, win=1, **kws)

    Plot :math:`\chi(R)` for a single Path of a feffit dataset

    :param  dataset:      feffit dataset, after running :func:`feffit`
    :param  ipath:        index of path, starting count at 0 [0]
    :param  kmax:         max k to show [None, end of data]
    :param  offset:       vertical offset to use for plot [0]
    :param  label:        path label ['path I']
    :param  show_mag:     bool whether to plot :math:`|\chi(R)|` [``True``]
    :param  show_real:    bool whether to plot :math:`Re[\chi(R)]` [``False``]
    :param  show_imag:    bool whether to plot :math:`Im[\chi(R)]` [``False``]
    :param  new:          bool whether to start a new plot [``True``]
    :param  win:          integer plot window to use [1]
    :param  kws:          additional keyword arguments are passed to plot()



:func:`plot_paths_k`
~~~~~~~~~~~~~~~~~~~~~~~~~~~~~~

.. function:: plot_paths_k(dataset, offset=-1, kmin=0, kmax=None, new=True, win=1, **kws):

    Plot k-weighted `\chi(k)` for model and all paths of a feffit dataset

    :param dataset:      feffit dataset, after running :func:`feffit`
    :param kmin:         min k to show [0]
    :param kmax:         max k to show [``None``, end of data]
    :param offset:       vertical offset to use for paths for plot [-1]
    :param new:          bool whether to start a new plot [``True``]
    :param win:          integer plot window to use [1]
    :param kws:          additional keyword arguments are passed to plot()



:func:`plot_paths_r`
~~~~~~~~~~~~~~~~~~~~~~~~~~~~~~

.. function:: plot_paths_r(dataset, offset=-0.5, rmax=None, show_mag=True, show_real=False, show_imag=False, new=True, win=1, **kws):

    Plot :math:`\chi(R)` for model and all paths of a feffit dataset

    :param dataset:      feffit dataset, after running func:`feffit`
    :param offset:       vertical offset to use for paths for plot [-0.5]
    :param rmax:         max R to show [``None``, end of data]
    :param show_mag:     bool whether to plot :math:`|\chi(R)|` [T``rue``]
    :param show_real:    bool whether to plot :math:`Re[\chi(R)]` [``False``]
    :param show_imag:    bool whether to plot :math:`Im[\chi(R)]` [``False``]
    :param new:          bool whether to start a new plot [``True``]
    :param win:          integer plot window to use [1]
    :param kws:          additional keyword arguments are passed to plot()



:func:`plot_prepeaks_baseline`
~~~~~~~~~~~~~~~~~~~~~~~~~~~~~~

.. function:: plot_prepeaks_baseline(dgroup, subtract_baseline=False, show_fitrange=True, show_peakrange=True, win=1, **kws):

    Plot pre-edge peaks and baseline fit, as from :func:`pre_edge_baseline`
    or Larix.


    :param dgroup:      data group, after running :func:`pre_edge_baseline`
    :param subtract_baseline:  bool whether to subtract baseline for plot
    :param show_fitrange:  bool whether to show fit range as vertical bars
    :param show_peakrange:  bool whether to show pre-edge peak range with markers
    :param win:          integer plot window to use [1]
    :param kws:          additional keyword arguments are passed to plot()

    The `dgroup` group must have a `prepeaks` subgroup.


:func:`plot_prepeaks_fit`
~~~~~~~~~~~~~~~~~~~~~~~~~~~~~~

.. function:: plot_prepeaks_fit(dgroup, show_init=False, subtract_baseline=False, show_residual=False, win=1, **kws):

    Plot pre-edge peaks and fit, as in the Larix GUI


    :param dgroup:      data group, after running pre-edge peak fit.
    :param show_init:    bool whether to show initial model, before fitting
    :param subtract_baseline:  bool whether to subtract baseline for plot
    :param show_residual:  bool whether to show residual as a stacked plot.
    :param win:          integer plot window to use [1]
    :param kws:          additional keyword arguments are passed to plot()

    The `dgroup` group must have a `peakfit_history` subgroup. Currently,
    this is automatically generated only using the Larix GUI or
    scripts written (and possibly altered) by it.


Utility Functions for XAFS
=============================================


Listed here are some general purpose functions for XAFS.


:func:`ktoe` and :func:`etok`
~~~~~~~~~~~~~~~~~~~~~~~~~~~~~~~~~~~~~~~~~~~~~

..  function:: etok(energies)

    Convert photo-electron energy in eV to wavenumber in :math:`\AA^{-1}`.
    energies can be a single number or array of numbers.

..  function:: ktoe(wavenumbers)

    Convert photo-electron wavenumber in :math:`\AA^{-1}` to energy in eV.
    wavenumber can be a single number or array of numbers.

An example use would be to print out a table of energies and :math:`k` values::

    >>> from numpy import linspace
    >>> from larch.xafs import ktoe
    >>> kvals = linspace(0, 25, 26)
    >>> evals = ktoe(kvals)
    >>> for k,e in zip(kvals, evals):
    >>>     print(f" {k:4.1f} 1/Ang ->  {e:7.2f} eV")
       0.0 1/Ang ->      0.00 eV
       1.0 1/Ang ->      3.81 eV
       2.0 1/Ang ->     15.24 eV
       3.0 1/Ang ->     34.29 eV
       4.0 1/Ang ->     60.96 eV
       5.0 1/Ang ->     95.25 eV
       6.0 1/Ang ->    137.16 eV
       7.0 1/Ang ->    186.69 eV
       8.0 1/Ang ->    243.84 eV
       9.0 1/Ang ->    308.61 eV
      10.0 1/Ang ->    381.00 eV
      11.0 1/Ang ->    461.01 eV
      12.0 1/Ang ->    548.64 eV
      13.0 1/Ang ->    643.89 eV
      14.0 1/Ang ->    746.76 eV
      15.0 1/Ang ->    857.25 eV
      16.0 1/Ang ->    975.36 eV
      17.0 1/Ang ->   1101.08 eV
      18.0 1/Ang ->   1234.43 eV
      19.0 1/Ang ->   1375.40 eV
      20.0 1/Ang ->   1523.99 eV
      21.0 1/Ang ->   1680.20 eV
      22.0 1/Ang ->   1844.03 eV
      23.0 1/Ang ->   2015.48 eV
      24.0 1/Ang ->   2194.55 eV
      25.0 1/Ang ->   2381.24 eV



:func:`estimate_noise`
~~~~~~~~~~~~~~~~~~~~~~~~~~~~~~~~~~~~~~~~

..  function:: estimate_noise(k, chi=None, group=None, rmin=15, rmax=30, ....)

    Automatically estimate the noise level in a :math:`\chi(k)` spectrum.


    :param k:       1-d array of :math:`k`
    :param chi:     1-d array of :math:`\chi`
    :param group:   output group.
    :param rmin:    minimum :math:`R` value for noise estimate.
    :param rmax:    maximum :math:`R` value for noise estimate.
    :param kweight:  exponent for weighting spectra by k**kweight [1]
    :param kmin:     starting k for FT Window [0]
    :param kmax:     ending k for FT Window  [20]
    :param dk:       tapering parameter for FT Window [4]
    :param dk2:      second tapering parameter for FT Window [None]
    :param window:   name of window type ['kaiser']
    :param nfft:     value to use for N_fft [2048].
    :param kstep:    value to use for delta_k ( Ang^-1) [0.05]


    The method uses an XAFS Fourier transform, and many of arguments
    (**kmin**, **kmax**, etc) are identical to those of :func:`xftf`.

    This function follows the First Argument Group convention with arrays named `k` and `chi`.
    The following outputs are written to the supplied **group** (or `_sys.xafsGroup` if
    **group** is not supplied):

     ================= ===============================================================
      attribute         meaning
     ================= ===============================================================
      epsilon_k          estimated noise level in :math:`\chi(k)`.
      epsilon_r          estimated noise level in :math:`\chi(R)`.
      kmax_suggest       suggested highest :math:`k` value for which :math:`|\chi(k)| > \epsilon_k`
     ================= ===============================================================

This method uses the high-R portion of :math:`\chi(R)` (between **rmin**
and **rmax**) as a measure of the noise level in the :math:`\chi(R)` data
and uses Parseval's theorem to convert this noise level to that in
:math:`\chi(k)`.  This method implicitly assumes that there is no signal in
the high-R portion of the spectrum, and that the noise in the spectrum is
"white" (independent of :math:`R`) .  Each of these assumptions can be
legitimately questioned.  Then again, making the assertion that these
assumptions are invalid and disregarding the estimated noise level here
would require knowledge of the noise in an XAFS spectrum that most users do
not have.  At the very least, this estimate should be be interpreted as a
minimal estimate of the noise level in :math:`\chi(k)`.

The estimate for the output value **kmax_suggest** has a tendency to be
pessimistic in how far out the :math:`\chi(k)` data goes before being
dominated by noise, but has the advantage of being an impartial measure of
data quality. It is particularly pessimistic for extremely good data.  Then
again, considering that the estimate for :math:`\epsilon` is probably too
small, the estimate may not be that bad.
