Repository: xraypy/xraylarch

# Larch:  Data Analysis Tools for X-ray Spectroscopy and More


[(https://github.com/xraypy/xraylarch/actions/workflows/test-ubuntu.yml/badge.svg)](https://github.com/xraypy/xraylarch/actions/workflows/test-ubuntu.yml)]
[(https://github.com/xraypy/xraylarch/actions/workflows/test-windows.yml/badge.svg)](https://github.com/xraypy/xraylarch/actions/workflows/test-windows.yml)]

.. _scipy: https://scipy.org/
.. _numpy: https://numpy.scipy.org/
.. _matplotlib: https://matplotlib.org/
.. _h5py: https://code.google.com/p/h5py/
.. _Demeter: https://bruceravel.github.io/demeter/

* Documentation: http://xraypy.github.io/xraylarch
* Code: http://github.com/xraypy/xraylarch

File: examples/fitting/doc_example3/FromAthena/Au sulphide.nor
# Athena data file -- Athena version 0.8.061
# Saving Au sulphide as normalized mu(E)
# .  Element=Au   Edge=L3
# Background parameters
# .  E0=11921.299  Eshift=0.000  Rbkg=1.200
# .  Standard=0: None
# .  Kweight=2.0  Edge step=0.144
# .  Fixed step=no    Flatten=yes
# .  Pre-edge range: [ -150.000 : -30.000 ]
# .  Pre-edge line: 1.7297 + -0.00015947 * E
# .  Normalization range: [ 150.000 : 868.954 ]
# .  Post-edge polynomial: 3.9802 + -0.00049402 * E + 1.324e-08 * E^2
# .  Spline range: [ 0.000 : 968.905 ]   Clamps: None/Strong
# Foreward FT parameters
# .  Kweight=0.5   Window=kaiser-bessel   Phase correction=no
# .  k-range: [ 2.000 : 13.000 ]   dk=1.00
# Backward FT parameters
# .  R-range: [ 1.000 : 3.000 ]
# .  dR=0.00   Window=kaiser-bessel
# Plotting parameters
# .  Multiplier=1   Y-offset=0.000
# .
# Merge in e space of:
# ** /home/bruce/Data/ANL/2005.10_20BM/standards/aush.0001
# ** /home/bruce/Data/ANL/2005.10_20BM/standards/aush.0002
# ** /home/bruce/Data/ANL/2005.10_20BM/standards/aush.0003
#------------------------
#  energy norm bkg_norm der_norm stddev
  11719.433       0.12368010E-01   0.12354676E-01  -0.15715467E-03
  11729.631       0.10765387E-01   0.10752033E-01  -0.15904175E-03
  11739.217       0.92215492E-02   0.92081766E-02  -0.18344732E-03
  11749.630       0.70966140E-02   0.70832207E-02  -0.15599906E-03
  11759.821       0.60073585E-02   0.59939449E-02  -0.15050956E-03
  11769.366       0.41260315E-02   0.41125989E-02  -0.11468419E-03
  11780.045       0.36879283E-02   0.36744744E-02  -0.13308198E-03
  11789.413       0.14582497E-02   0.14447772E-02  -0.18172393E-03
  11799.401       0.17047990E-03   0.15698752E-03  -0.13326439E-03
  11809.710      -0.12467018E-02  -0.12602148E-02  -0.11563457E-03
  11819.582      -0.21630916E-02  -0.21766241E-02  -0.94069592E-04
  11829.470      -0.31054798E-02  -0.31190321E-02  -0.74090940E-04
  11839.710      -0.36544455E-02  -0.36680182E-02  -0.84665973E-04
  11849.602      -0.48100044E-02  -0.48235967E-02  -0.27615964E-04
  11859.266      -0.41944917E-02  -0.42081033E-02   0.40130432E-04
  11869.559      -0.40091342E-02  -0.40227662E-02   0.77064474E-04
  11879.379      -0.26445259E-02  -0.26581775E-02   0.31905149E-03
  11889.553       0.23700490E-02   0.23563772E-02   0.54928241E-03
  11889.953       0.31638740E-02   0.31502014E-02   0.93260255E-03
  11890.353       0.31160927E-02   0.31024192E-02   0.67915878E-03
  11890.784       0.37281092E-02   0.37144349E-02   0.96512321E-03
  11891.276       0.40070607E-02   0.39933854E-02   0.12995275E-02
  11891.861       0.51278552E-02   0.51141788E-02   0.71244201E-03
  11892.477       0.48622276E-02   0.48485500E-02   0.48852713E-04
  11893.031       0.51849967E-02   0.51713179E-02   0.58658314E-03
  11893.739       0.56025850E-02   0.55889048E-02  -0.39421431E-04
  11894.201       0.51388775E-02   0.51251964E-02   0.77512211E-03
  11894.724       0.63663000E-02   0.63526178E-02   0.17718201E-02
  11895.094       0.67210710E-02   0.67073881E-02   0.20200143E-02
  11895.494       0.79214441E-02   0.79077604E-02   0.10763812E-02
  11895.863       0.75497946E-02   0.75361101E-02   0.11054184E-02
  11896.233       0.87385343E-02   0.87248492E-02   0.15717850E-02
  11896.695       0.88569275E-02   0.88432414E-02   0.12966572E-02
  11897.373       0.10216378E-01   0.10202691E-01   0.18028259E-02
  11897.958       0.11134006E-01   0.11120318E-01   0.14755149E-02
  11898.544       0.11943863E-01   0.11930174E-01   0.14071401E-02
  11899.067       0.12694881E-01   0.12681190E-01   0.17953999E-02
  11899.653       0.13935615E-01   0.13921923E-01   0.19609576E-02
  11900.208       0.14930931E-01   0.14917238E-01   0.17526693E-02
  11900.824       0.15988382E-01   0.15974688E-01   0.20116617E-02
  11901.348       0.17225243E-01   0.17211548E-01   0.18189196E-02
  11901.811       0.17782700E-01   0.17769003E-01   0.14032405E-02
  11902.242       0.18479832E-01   0.18466135E-01   0.19136647E-02
  11902.581       0.19257750E-01   0.19244052E-01   0.31549497E-02
  11902.951       0.20717269E-01   0.20703570E-01   0.31879484E-02
  11903.383       0.21813649E-01   0.21799949E-01   0.24184205E-02
  11903.907       0.23029257E-01   0.23015557E-01   0.26507031E-02
  11904.493       0.24756670E-01   0.24742968E-01   0.38252873E-02
  11905.018       0.27276775E-01   0.27263072E-01   0.29357427E-02
  11905.604       0.28016781E-01   0.28003078E-01   0.18170455E-02
  11906.128       0.29294765E-01   0.29281060E-01   0.27609010E-02
  11906.622       0.30827747E-01   0.30814041E-01   0.45816437E-02
  11907.147       0.33959906E-01   0.33946199E-01   0.55132505E-02
  11907.548       0.35931523E-01   0.35917815E-01   0.51454499E-02
  11907.918       0.37929619E-01   0.37915910E-01   0.52204490E-02
  11908.227       0.39476003E-01   0.39462294E-01   0.54201914E-02
  11908.659       0.41944544E-01   0.41930835E-01   0.60847115E-02
  11909.091       0.44734687E-01   0.44720976E-01   0.64041335E-02
  11909.585       0.47875094E-01   0.47861382E-01   0.72261669E-02
  11910.141       0.52319358E-01   0.52305645E-01   0.78843294E-02
  11910.696       0.56638157E-01   0.56624443E-01   0.92064862E-02
  11911.221       0.62268613E-01   0.62254898E-01   0.10461507E-01
  11911.870       0.68913990E-01   0.68900273E-01   0.10803571E-01
  11912.395       0.74946968E-01   0.74933250E-01   0.12124347E-01
  11912.982       0.82394878E-01   0.82381160E-01   0.12749031E-01
  11913.507       0.89123701E-01   0.89109981E-01   0.13686661E-01
  11914.032       0.96770082E-01   0.96756362E-01   0.16978984E-01
  11914.434       0.10486008       0.10484636       0.21283371E-01
  11914.804       0.11320946       0.11319574       0.24794882E-01
  11915.206       0.12401308       0.12399935       0.30795937E-01
  11915.670       0.13985454       0.13984081       0.34719540E-01
  11916.226       0.15942005       0.15940632       0.39146929E-01
  11916.782       0.18340961       0.18339589       0.46872650E-01
  11917.462       0.21737143       0.21735770       0.55392266E-01
  11918.080       0.25532571       0.25531199       0.68939191E-01
  11918.637       0.29835990       0.29834617       0.86553896E-01
  11919.132       0.34631287       0.34629914       0.10791744
  11919.565       0.39846679       0.39845306       0.12747847
  11919.967       0.45274796       0.45273422       0.13909782
  11920.307       0.50170592       0.50169219       0.14093122
  11920.678       0.55299611       0.55298238       0.12904468
  11921.142       0.60944988       0.60943615       0.11944945
  11921.606       0.66387944        1.3080592       0.10370491
  11922.225       0.72187374        1.1759224       0.81161882E-01
  11922.874       0.76699403        1.0594898       0.54994331E-01
  11923.493       0.79180381       0.96820653       0.28583944E-01
  11924.081       0.80164740       0.89774193       0.80204616E-02
  11924.638       0.80113730       0.84434637      -0.29287073E-02
  11925.226       0.79844324       0.80079108      -0.68311076E-02
  11925.722       0.79387829       0.77333701      -0.71944275E-02
  11926.279       0.79100844       0.75146280      -0.45687017E-02
  11926.712       0.78948142       0.74033722      -0.90211788E-03
  11927.084       0.79038715       0.73444851       0.71721060E-02
  11927.424       0.79468173       0.73169932       0.12455272E-01
  11927.796       0.79935036       0.73127087       0.17717592E-01
  11928.260       0.80960427       0.73399917       0.21332764E-01
  11928.818       0.82128502       0.74117687       0.22325230E-01
  11929.375       0.83464155       0.75152063       0.22865697E-01
  11929.964       0.84763959       0.76459487       0.19950482E-01
  11930.584       0.85890134       0.77927763       0.17182995E-01
  11931.141       0.86802140       0.79220006       0.15132403E-01
  11931.575       0.87403327       0.80190641       0.10571052E-01
  11932.009       0.87730535       0.81131638       0.66694334E-02
  11932.381       0.87951107       0.81914964       0.40129688E-02
  11932.753       0.88038624       0.82677138       0.10526881E-02
  11933.125       0.88039018       0.83418449      -0.24016149E-04
  11933.497       0.88046443       0.84139184      -0.17668534E-02
  11933.962       0.87901947       0.85011607      -0.14592328E-02
  11934.582       0.87902110       0.86126500      -0.64488751E-03
  11935.109       0.87842755       0.87031634       0.16697474E-02
  11935.667       0.88097280       0.87948384       0.38089763E-02
  11936.163       0.88257887       0.88728099       0.48892945E-02
  11936.783       0.88657470       0.89657273       0.63564659E-02
  11937.310       0.89002036       0.90408277       0.71151492E-02
  11937.931       0.89488753       0.91247349       0.72796478E-02
  11938.520       0.89898225       0.92001102       0.80449420E-02
  11938.955       0.90325471       0.92530145       0.89294737E-02
  11939.358       0.90656958       0.93001828       0.90026398E-02
  11939.699       0.91005388       0.93386506       0.97395122E-02
  11940.165       0.91453032       0.93890159       0.95911566E-02
  11940.661       0.91940342       0.94401385       0.90598638E-02
  11941.251       0.92450998       0.94974530       0.72873454E-02
  11941.872       0.92837897       0.95539238       0.62521165E-02
  11942.461       0.93223308       0.96040243       0.60924729E-02
  11943.020       0.93552325       0.96484064       0.64714465E-02
  11943.517       0.93919863       0.96854212       0.70751353E-02
  11944.076       0.94312666       0.97244116       0.76356292E-02
  11944.480       0.94667113       0.97508786       0.65307102E-02
  11944.883       0.94850223       0.97759679       0.63440610E-02
  11945.225       0.95149434       0.97961485       0.73031850E-02
  11945.567       0.95357910       0.98153916       0.72821579E-02
  11946.033       0.95747765       0.98401619       0.62235688E-02
  11946.623       0.96028592       0.98691840       0.59176422E-02
  11947.306       0.96517628       0.98996444       0.64197356E-02
  11947.897       0.96862478       0.99233676       0.56355473E-02
  11948.425       0.97162163       0.99426639       0.51236640E-02
  11949.015       0.97449800       0.99621798       0.35367753E-02
  11949.606       0.97594753       0.99796432       0.36075375E-02
  11950.943       0.98169322        1.0012197       0.33703504E-02
  11952.217       0.98507759        1.0035238       0.24394006E-02
  11953.741       0.98887168        1.0054191       0.23687386E-02
  11955.514       0.99330051        1.0066999       0.31221943E-02
  11957.070       0.99968165        1.0072422       0.38381315E-02
  11958.409        1.0047698        1.0074447       0.33848331E-02
  11960.245        1.0108242        1.0075644       0.33469450E-02
  11962.207        1.0179558        1.0075938       0.30291413E-02
  11964.045        1.0228054        1.0075359       0.29396082E-02
  11965.915        1.0293129        1.0073978       0.27189872E-02
  11968.128        1.0344096        1.0071389       0.17432566E-02
  11969.812        1.0365850        1.0068779       0.80260297E-03
  11971.590        1.0376118        1.0065474      -0.36932607E-03
  11973.993        1.0355510        1.0060195      -0.14990480E-02
  11976.116        1.0313784        1.0054840      -0.26271373E-02
  11977.833        1.0259280        1.0050093      -0.35421516E-02
  11980.207        1.0173802        1.0043005      -0.38055476E-02
  11982.176        1.0099251        1.0036740      -0.41260583E-02
  11983.958        1.0023564        1.0030825      -0.42170854E-02
  11986.334       0.99288744        1.0022660      -0.33605686E-02
  11988.868       0.98644079        1.0013728      -0.29298191E-02
  11990.965       0.97987119        1.0006257      -0.23171919E-02
  11993.469       0.97632370       0.99973552      -0.95313875E-03
  11995.536       0.97605351       0.99901177      -0.26416384E-03
  11998.231       0.97562570       0.99809647       0.92233142E-04
  12000.958       0.97718860       0.99721839       0.50863209E-03
  12002.996       0.97860562       0.99660420       0.82257889E-03
  12005.851       0.98178204       0.99581976       0.99307925E-03
  12007.954       0.98410295       0.99530789       0.92438032E-03
  12010.528       0.98664494       0.99475862       0.10132130E-02
  12013.355       0.99019623       0.99424931       0.95321707E-03
  12015.838       0.99231347       0.99387903       0.10996328E-02
  12018.888       0.99690949       0.99351729       0.14356583E-02
  12021.152        1.0005458       0.99331146       0.12720543E-02
  12024.456        1.0046217       0.99310108       0.11821188E-02
  12027.101        1.0082466       0.99300460       0.12265564E-02
  12029.999        1.0120397       0.99296684       0.71436565E-03
  12032.552        1.0127470       0.99298809      -0.93213233E-04
  12035.515        1.0121366       0.99307155      -0.40106368E-03
  12038.607        1.0109861       0.99321969      -0.10840320E-02
  12041.479        1.0063264       0.99340733      -0.15494202E-02
  12044.636        1.0023018       0.99366254      -0.17173621E-02
  12047.669       0.99636731       0.99394936      -0.16320952E-02
  12051.020       0.99257264       0.99430587      -0.12656479E-02
  12053.866       0.98918999       0.99463515      -0.89639492E-03
  12057.157       0.98772702       0.99503872      -0.61559686E-03
  12060.038       0.98604684       0.99540599      -0.34737659E-03
  12063.491       0.98619633       0.99585524       0.39419274E-04
  12066.660       0.98700414       0.99626866      -0.11025242E-03
  12069.990       0.98615907       0.99669577      -0.13977256E-03
  12073.480       0.98675953       0.99712647       0.21287099E-03
  12076.941       0.98835654       0.99753078       0.29966427E-03
  12080.181       0.98945534       0.99788893       0.34963319E-03
  12083.295       0.99122691       0.99821508       0.36474712E-03
  12087.048       0.99265653       0.99858501       0.45918408E-03
  12090.421       0.99521711       0.99889665       0.75001549E-03
  12094.337       0.99885318       0.99923447       0.71981363E-03
  12097.650        1.0011403       0.99950071       0.14962419E-02
  12101.603        1.0104428       0.99979565       0.81323294E-03
  12105.016        1.0078534        1.0000311      -0.33882881E-03
  12108.463        1.0087870        1.0002514       0.12405255E-03
  12112.359        1.0094751        1.0004800       0.27078086E-03
  12116.130        1.0116001        1.0006814      -0.33972261E-03
  12120.191        1.0075616        1.0008773      -0.85406964E-03
  12123.903        1.0056978        1.0010382      -0.55743350E-03
  12127.777        1.0040459        1.0011883      -0.54221184E-03
  12131.910        1.0021028        1.0013295      -0.59676102E-03
  12135.244        1.0002811        1.0014297      -0.26245829E-03
  12139.543        1.0008004        1.0015417      -0.26569314E-03
  12143.813       0.99878528        1.0016350      -0.50170912E-03
  12147.443       0.99755103        1.0017011      -0.20073959E-03
  12152.136       0.99785990        1.0017695      -0.18101844E-03
  12156.189       0.99674489        1.0018143      -0.13807981E-03
  12159.827       0.99747541        1.0018439       0.19704769E-04
  12164.466       0.99763037        1.0018683      -0.17370035E-03
  12168.689       0.99670324        1.0018781      -0.16127801E-03
  12172.689       0.99700944        1.0018773       0.12987266E-03
  12177.434       0.99858191        1.0018644       0.19734611E-03
  12181.699       0.99954598        1.0018427       0.20278301E-03
  12185.675        1.0009401        1.0018145       0.33853648E-03
  12190.334        1.0031821        1.0017727       0.30710501E-03
  12195.028        1.0045773        1.0017218       0.16999185E-03
  12199.240        1.0054171        1.0016696       0.46329752E-05
  12203.942        1.0053323        1.0016050      -0.60255815E-06
  12208.745        1.0061646        1.0015332      -0.10143982E-03
  12212.869        1.0051270        1.0014676      -0.11755916E-03
  12217.679        1.0058071        1.0013876      -0.77469540E-04
  12222.622        1.0051196        1.0013026      -0.31021666E-03
  12227.505        1.0035039        1.0012171      -0.34118039E-03
  12232.131        1.0025880        1.0011356      -0.27539702E-03
  12236.500        1.0016932        1.0010593      -0.31953633E-03
  12241.655        1.0002419        1.0009711      -0.23439957E-03
  12246.683        1.0000426        1.0008884      -0.29403178E-03
  12251.422       0.99806747        1.0008145      -0.29194116E-03
  12256.197       0.99793598        1.0007452      -0.10888652E-03
  12261.304       0.99767930        1.0006781      -0.96079799E-04
  12266.316       0.99765895        1.0006202      -0.17297607E-04
  12271.497       0.99819362        1.0005683       0.23521602E-04
  12276.189       0.99855133        1.0005276      -0.22854393E-04
  12281.378       0.99861906        1.0004892       0.45525275E-04
  12286.703       0.99971324        1.0004562      -0.74568530E-04
  12291.869       0.99850853        1.0004296       0.15290927E-04
  12297.335        1.0005460        1.0004067       0.10029686E-03
  12302.212        1.0001884        1.0003902       0.98380915E-05
  12307.489        1.0012666        1.0003757       0.13144806E-03
  12313.035        1.0022623        1.0003635       0.96808558E-04
  12318.488        1.0029822        1.0003539      -0.71131268E-04
  12324.110        1.0021186        1.0003456      -0.99246836E-04
  12329.340        1.0025255        1.0003385      -0.68469921E-04
  12334.641        1.0019889        1.0003313      -0.10479166E-03
  12340.079        1.0019927        1.0003231      -0.87479707E-04
  12345.888        1.0016142        1.0003127      -0.18134574E-03
  12351.735        1.0004981        1.0002994      -0.59133451E-04
  12357.588        1.0015312        1.0002824      -0.70341292E-04
  12363.446        1.0002712        1.0002607      -0.19414637E-03
  12368.610       0.99994181        1.0002369      -0.23881183E-03
  12374.512       0.99816916        1.0002034      -0.13832429E-03
  12380.187       0.99889465        1.0001642       0.71566527E-05
  12386.401       0.99881010        1.0001121      -0.52864887E-04
  12392.388       0.99880700        1.0000528      -0.64003646E-04
  12398.548       0.99857371       0.99998319      -0.11227833E-03
  12404.680       0.99796065       0.99990628      -0.83737134E-04
  12410.684       0.99807087       0.99982452       0.92089231E-04
  12417.031       0.99960634       0.99973212       0.25225798E-04
  12422.677       0.99885413       0.99964559      -0.20092941E-04
  12428.868       0.99982932       0.99954697       0.40363347E-04
  12435.166       0.99983063       0.99944358       0.25499138E-04
  12441.200        1.0005964       0.99934256       0.29431575E-04
  12447.443        1.0006284       0.99923702      -0.24049748E-04
  12453.827        1.0007272       0.99912903      -0.75293464E-04
  12460.354        1.0000854       0.99901969      -0.25660380E-04
  12467.090        1.0008116       0.99890915      -0.27255280E-04
  12473.495        1.0001324       0.99880737      -0.74241424E-04
  12480.076        1.0002320       0.99870731      -0.10321715E-03
  12486.732       0.99914210       0.99861197      -0.16810146E-03
  12493.532       0.99833573       0.99852190      -0.16097768E-03
  12500.032       0.99734640       0.99844391      -0.47707538E-04
  12506.540       0.99803693       0.99837493      -0.42706430E-04
  12513.429       0.99708914       0.99831308      -0.11871701E-03
  12520.463       0.99669387       0.99826316       0.17370929E-04
  12527.026       0.99761113       0.99822988      -0.14075002E-04
  12533.665       0.99676892       0.99820998      -0.11111799E-03
  12540.688       0.99634598       0.99820351       0.68044376E-04
  12547.684       0.99796474       0.99821129       0.77022207E-04
  12554.585       0.99763838       0.99823222       0.69472460E-04
  12561.460       0.99912421       0.99826551       0.29570783E-04
  12568.652       0.99824280       0.99831294      -0.69876607E-04
  12575.680       0.99830288       0.99837104       0.62412154E-04
  12582.716       0.99927257       0.99844015       0.90685861E-04
  12589.725       0.99971025       0.99851920      -0.49766104E-04
  12597.054       0.99867650       0.99861201       0.85960273E-05
  12604.391       0.99993711       0.99871455       0.76755073E-04
  12611.391       0.99985651       0.99882064      -0.40455359E-04
  12618.571       0.99942324       0.99893715      -0.85901438E-04
  12625.969       0.99864638       0.99906453       0.24656112E-04
  12633.340       0.99981030       0.99919811       0.77905420E-04
  12640.581       0.99978773       0.99933501      -0.27143828E-04
  12647.760       0.99940250       0.99947557       0.13713160E-04
  12655.228       0.99995211       0.99962607       0.38954157E-04
  12662.878       0.99993312       0.99978399       0.60128637E-05
  12670.014       0.99996414       0.99993387       0.60632434E-05
  12677.998       0.99992441        1.0001037       0.18470396E-04
  12685.536        1.0001268        1.0002652       0.11831886E-04
  12693.435       0.99996115        1.0004346       0.12605601E-05
  12701.062       0.99997796        1.0005978      -0.22757083E-04
  12708.910       0.99941867        1.0007645       0.26207025E-04
  12716.768        1.0001740        1.0009294       0.12092066E-03
  12724.459        1.0010632        1.0010882       0.62925573E-04
  12731.982        1.0008793        1.0012403       0.41606953E-04
  12739.763        1.0014246        1.0013935       0.75961100E-04
  12747.836        1.0017755        1.0015474       0.13220802E-04
  12755.211        1.0013071        1.0016826      -0.10433170E-04
  12763.517        1.0012617        1.0018282       0.13618122E-03
  12771.764        1.0031678        1.0019647       0.87503759E-04
  12779.700        1.0022689        1.0020878       0.95616412E-05
  12787.575        1.0028960        1.0022010       0.63407580E-04
  12795.853        1.0028369        1.0023097       0.29267973E-04
  12803.892        1.0028888        1.0024043       0.24119804E-04
  12811.547        1.0027261        1.0024835       0.27312997E-04
  12819.856        1.0028031        1.0025568       0.22597050E-04
  12828.212        1.0025335        1.0026163       0.30965022E-04
  12836.543        1.0027243        1.0026604       0.32200571E-04
  12844.705        1.0024509        1.0026881       0.94720446E-04
  12853.310        1.0036624        1.0026997       0.56971785E-05
  12861.530        1.0018691        1.0026931      -0.10014981E-03
  12869.291        1.0013942        1.0026701       0.11141477E-03
  12878.038        1.0029928        1.0026238       0.11042925E-03
  12886.834        1.0025443        1.0025545       0.74176287E-04
  12889.261        1.0033102        1.0025312       0.36225776E-03

File: examples/fitting/doc_example3/FromAthena/Au thiocyanide.nor
# Athena data file -- Athena version 0.8.061
# Saving Au thiocyanide as normalized mu(E)
# .  Element=Au   Edge=L3
# Background parameters
# .  E0=11919.083  Eshift=0.000  Rbkg=1.200
# .  Standard=0: None
# .  Kweight=2.0  Edge step=0.835
# .  Fixed step=no    Flatten=yes
# .  Pre-edge range: [ -150.000 : -30.000 ]
# .  Pre-edge line: 3.1824 + -0.00028239 * E
# .  Normalization range: [ 150.000 : 869.696 ]
# .  Post-edge polynomial: 8.5992 + -0.00089839 * E + 1.943e-08 * E^2
# .  Spline range: [ 0.952 : 969.756 ]   Clamps: None/Strong
# Foreward FT parameters
# .  Kweight=0.5   Window=kaiser-bessel   Phase correction=no
# .  k-range: [ 2.000 : 13.000 ]   dk=1.00
# Backward FT parameters
# .  R-range: [ 1.000 : 3.000 ]
# .  dR=0.00   Window=kaiser-bessel
# Plotting parameters
# .  Multiplier=1   Y-offset=0.000
# .
# Merge in e space of:
# ** /home/bruce/Data/ANL/2005.10_20BM/standards/aukscn4.0001
# ** /home/bruce/Data/ANL/2005.10_20BM/standards/aukscn4.0002
# ** /home/bruce/Data/ANL/2005.10_20BM/standards/aukscn4.0003
#------------------------
#  energy norm bkg_norm der_norm stddev
  11719.833       0.94486028E-02   0.94433849E-02  -0.16237632E-03
  11729.971       0.78024336E-02   0.77972137E-02  -0.13317476E-03
  11739.587       0.68178562E-02   0.68126343E-02  -0.12329756E-03
  11750.000       0.53328953E-02   0.53276714E-02  -0.14250737E-03
  11760.161       0.38859189E-02   0.38806929E-02  -0.12506287E-03
  11769.646       0.28758439E-02   0.28706160E-02  -0.94915523E-04
  11780.385       0.19662995E-02   0.19610694E-02  -0.94896959E-04
  11789.753       0.96780446E-03   0.96257258E-03  -0.12928017E-03
  11799.741      -0.53604825E-03  -0.54128212E-03  -0.12280253E-03
  11810.050      -0.15247969E-02  -0.15300328E-02  -0.78886641E-04
  11819.952      -0.21304241E-02  -0.21356620E-02  -0.13362516E-04
  11829.810      -0.17888350E-02  -0.17940748E-02   0.20782831E-04
  11840.111      -0.17114566E-02  -0.17166985E-02  -0.89007537E-05
  11849.973      -0.19683001E-02  -0.19735439E-02  -0.78355388E-05
  11859.667      -0.18646867E-02  -0.18699325E-02   0.42880440E-04
  11869.930      -0.11125441E-02  -0.11177919E-02   0.14609767E-03
  11879.749       0.10692598E-02   0.10640100E-02   0.34414850E-03
  11889.893       0.57578841E-02   0.57526323E-02   0.47077718E-03
  11890.355       0.60620165E-02   0.60567646E-02   0.72890360E-03
  11890.693       0.63409771E-02   0.63357251E-02   0.72995500E-03
  11891.124       0.66235344E-02   0.66182823E-02   0.94792047E-03
  11891.616       0.72160644E-02   0.72108122E-02   0.11473048E-02
  11892.201       0.78593188E-02   0.78540665E-02   0.98056078E-03
  11892.817       0.83930632E-02   0.83878108E-02   0.99758597E-03
  11893.371       0.90261633E-02   0.90209108E-02   0.11314564E-02
  11894.048       0.97862994E-02   0.97810468E-02   0.11045801E-02
  11894.541       0.10318413E-01   0.10313160E-01   0.11894536E-02
  11895.064       0.10994869E-01   0.10989616E-01   0.13459665E-02
  11895.464       0.11561779E-01   0.11556526E-01   0.13550590E-02
  11895.895       0.12121549E-01   0.12116296E-01   0.17268663E-02
  11896.234       0.12891329E-01   0.12886075E-01   0.17951002E-02
  11896.604       0.13393154E-01   0.13387900E-01   0.13224290E-02
  11897.097       0.14031832E-01   0.14026579E-01   0.14352447E-02
  11897.713       0.14984744E-01   0.14979491E-01   0.16984272E-02
  11898.298       0.16072416E-01   0.16067162E-01   0.16955650E-02
  11898.914       0.17022103E-01   0.17016849E-01   0.21054484E-02
  11899.438       0.18472773E-01   0.18467519E-01   0.21518698E-02
  11900.055       0.19475641E-01   0.19470387E-01   0.20585697E-02
  11900.578       0.20820141E-01   0.20814887E-01   0.23478292E-02
  11901.226       0.22225502E-01   0.22220248E-01   0.22870775E-02
  11901.719       0.23428581E-01   0.23423327E-01   0.25953442E-02
  11902.212       0.24785770E-01   0.24780516E-01   0.28506536E-02
  11902.613       0.25977265E-01   0.25972011E-01   0.34042154E-02
  11902.952       0.27304796E-01   0.27299542E-01   0.37689199E-02
  11903.322       0.28650134E-01   0.28644880E-01   0.35249543E-02
  11903.754       0.30130901E-01   0.30125647E-01   0.37974603E-02
  11904.278       0.32280493E-01   0.32275238E-01   0.41690363E-02
  11904.864       0.34759722E-01   0.34754467E-01   0.42147390E-02
  11905.389       0.36960475E-01   0.36955220E-01   0.45996912E-02
  11905.975       0.39867659E-01   0.39862404E-01   0.50695760E-02
  11906.499       0.42590720E-01   0.42585465E-01   0.56059011E-02
  11907.024       0.45748218E-01   0.45742963E-01   0.64266685E-02
  11907.487       0.48936232E-01   0.48930976E-01   0.69218569E-02
  11907.888       0.51728831E-01   0.51723576E-01   0.75189713E-02
  11908.289       0.54969168E-01   0.54963913E-01   0.84045175E-02
  11908.628       0.57953961E-01   0.57948705E-01   0.87738774E-02
  11908.999       0.61197508E-01   0.61192253E-01   0.89845269E-02
  11909.462       0.65441542E-01   0.65436287E-01   0.93779958E-02
  11909.956       0.70171513E-01   0.70166257E-01   0.10390048E-01
  11910.481       0.76026340E-01   0.76021084E-01   0.12099044E-01
  11911.067       0.83619108E-01   0.83613852E-01   0.14253658E-01
  11911.561       0.91429971E-01   0.91424715E-01   0.17024416E-01
  11912.210       0.10307040       0.10306514       0.18204125E-01
  11912.766       0.11335538       0.11335012       0.19763619E-01
  11913.353       0.12565576       0.12565050       0.22712575E-01
  11913.878       0.13861156       0.13860631       0.26223697E-01
  11914.403       0.15319886       0.15319360       0.30999392E-01
  11914.804       0.16734243       0.16733717       0.38595172E-01
  11915.175       0.18301012       0.18300486       0.47691011E-01
  11915.546       0.20270824       0.20270299       0.60247155E-01
  11916.010       0.23327528       0.23327002       0.69794362E-01
  11916.535       0.27172749       0.27172223       0.79168671E-01
  11917.091       0.31891179       0.31890654       0.93384314E-01
  11917.771       0.38718337       0.38717811       0.11205534
  11918.420       0.46785739       0.46785214       0.13629670
  11918.946       0.54727632       0.54727106       0.15656952
  11919.503       0.63736450       0.63735925       0.17452209
  11919.905       0.71473875       0.88945891       0.18297450
  11920.307       0.78462408       0.99886847       0.15951853
  11920.647       0.83327009       0.97943985       0.11978054
  11921.018       0.86995737       0.95955049       0.74188319E-01
  11921.451       0.89307661       0.93802007       0.32854413E-01
  11921.884       0.89857034       0.91823643      -0.68770616E-02
  11922.534       0.88582886       0.89170799      -0.27381937E-01
  11923.183       0.86322901       0.86878003      -0.32782781E-01
  11923.802       0.84447394       0.85011005      -0.22117698E-01
  11924.421       0.83607908       0.83435499      -0.88318057E-02
  11924.947       0.83457055       0.82312709       0.23161777E-03
  11925.566       0.83655361       0.81231294       0.39894132E-02
  11926.062       0.83921958       0.80541687       0.43752217E-02
  11926.619       0.84135084       0.79940561       0.26652236E-02
  11927.052       0.84204091       0.79593198       0.57527365E-03
  11927.393       0.84193750       0.79389809      -0.10989438E-02
  11927.733       0.84141675       0.79244495      -0.25660335E-02
  11928.136       0.84016627       0.79143725      -0.29255040E-02
  11928.570       0.83912343       0.79116031      -0.92617928E-03
  11929.158       0.83940634       0.79202180       0.16922848E-02
  11929.685       0.84121387       0.79389062       0.45020581E-02
  11930.304       0.84477525       0.79726817       0.61510279E-02
  11930.924       0.84906190       0.80175654       0.72204216E-02
  11931.450       0.85326120       0.80631624       0.76815504E-02
  11931.915       0.85685895       0.81081798       0.72711561E-02
  11932.349       0.85995905       0.81535716       0.66578358E-02
  11932.721       0.86237018       0.81946125       0.57161586E-02
  11933.062       0.86416346       0.82336265       0.43448153E-02
  11933.496       0.86587794       0.82847419       0.30369087E-02
  11933.868       0.86675776       0.83294417       0.12681572E-02
  11934.271       0.86700198       0.83783332      -0.85573707E-03
  11934.922       0.86604799       0.84571530      -0.24939120E-02
  11935.449       0.86427873       0.85196869      -0.47007103E-02
  11936.007       0.86114467       0.85841711      -0.57511855E-02
  11936.534       0.85823488       0.86434551      -0.58145657E-02
  11937.123       0.85485675       0.87078780      -0.52333186E-02
  11937.650       0.85259533       0.87638981      -0.32705262E-02
  11938.302       0.85121667       0.88310143      -0.16036166E-02
  11938.860       0.85087567       0.88867338      -0.42277453E-03
  11939.295       0.85097777       0.89289323       0.97859897E-03
  11939.698       0.85184797       0.89672345       0.28019845E-02
  11940.070       0.85329247       0.90018440       0.47150680E-02
  11940.505       0.85579884       0.90413254       0.63165561E-02
  11941.001       0.85934239       0.90852781       0.74779357E-02
  11941.560       0.86388143       0.91332534       0.84729129E-02
  11942.181       0.86955020       0.91847588       0.89019942E-02
  11942.770       0.87487829       0.92319608       0.95110297E-02
  11943.360       0.88098462       0.92775062       0.10168787E-01
  11943.857       0.88612567       0.93145950       0.10705388E-01
  11944.416       0.89247817       0.93549583       0.11820130E-01
  11944.789       0.89730621       0.93810769       0.12931134E-01
  11945.223       0.90306581       0.94107601       0.13090305E-01
  11945.565       0.90761083       0.94334936       0.12355852E-01
  11945.907       0.91163262       0.94557142       0.11986836E-01
  11946.341       0.91705992       0.94832618       0.11887163E-01
  11946.901       0.92362928       0.95174893       0.11321841E-01
  11947.584       0.93135464       0.95575348       0.10824378E-01
  11948.206       0.93799108       0.95922658       0.10264630E-01
  11948.734       0.94336445       0.96205579       0.97196031E-02
  11949.355       0.94937545       0.96524242       0.90218989E-02
  11949.884       0.95394753       0.96783269       0.74336477E-02
  11951.283       0.96405136       0.97417928       0.66661771E-02
  11952.526       0.97204261       0.97922189       0.61976149E-02
  11954.050       0.98170573       0.98466938       0.56006499E-02
  11955.854       0.99128600       0.99013893       0.51199581E-02
  11957.410       0.99951862       0.99405844       0.50484755E-02
  11958.717        1.0062591       0.99681973       0.48830916E-02
  11960.554        1.0154410       0.99993902       0.47536620E-02
  11962.516        1.0250054        1.0023733       0.44601469E-02
  11964.385        1.0332220        1.0039199       0.43073231E-02
  11966.162        1.0413670        1.0047715       0.29720687E-02
  11968.406        1.0458990        1.0051036       0.10092864E-02
  11970.121        1.0460791        1.0048837      -0.12169037E-02
  11971.774        1.0424087        1.0043525      -0.34631097E-02
  11974.239        1.0325607        1.0031095      -0.45829471E-02
  11976.393        1.0220740        1.0017197      -0.55629355E-02
  11978.111        1.0117233        1.0005017      -0.58314860E-02
  11980.485       0.99895263       0.99879179      -0.55103005E-02
  11982.453       0.98857674       0.99745155      -0.53124122E-02
  11984.204       0.97986519       0.99633943      -0.45957574E-02
  11986.643       0.97007724       0.99491099      -0.33603336E-02
  11989.145       0.96414892       0.99358702      -0.23225045E-02
  11991.242       0.96022231       0.99258423      -0.13720641E-02
  11993.747       0.95866246       0.99150874      -0.44601268E-03
  11995.751       0.95902098       0.99074043       0.26496435E-03
  11998.508       0.96077856       0.98981211       0.64014550E-03
  12001.235       0.96351522       0.98903369       0.90326410E-03
  12003.242       0.96590307       0.98854539       0.11717981E-02
  12006.160       0.97016762       0.98795686       0.13746822E-02
  12008.231       0.97365423       0.98762198       0.17885351E-02
  12010.774       0.97924622       0.98729978       0.21285664E-02
  12013.632       0.98611730       0.98704782       0.24913423E-02
  12016.115       0.99350654       0.98691737       0.29457642E-02
  12019.133        1.0033032       0.98686119       0.32063333E-02
  12021.366        1.0112811       0.98688657       0.30069913E-02
  12024.702        1.0210413       0.98702103       0.23289100E-02
  12027.347        1.0262741       0.98720211       0.10363610E-02
  12030.213        1.0277337       0.98746444      -0.62021154E-03
  12032.829        1.0238492       0.98775685      -0.22954144E-02
  12035.729        1.0160523       0.98813232      -0.31863555E-02
  12038.852        1.0057262       0.98858708      -0.37310449E-02
  12041.661       0.99497365       0.98903210      -0.35540011E-02
  12044.850       0.98547303       0.98956831      -0.29199220E-02
  12047.788       0.97816841       0.99008185      -0.19929237E-02
  12051.202       0.97393888       0.99068977      -0.12003341E-02
  12053.985       0.97182644       0.99118491      -0.66009067E-03
  12057.276       0.97100319       0.99175861      -0.23330376E-03
  12060.093       0.97148021       0.99223331       0.12312555E-03
  12063.577       0.97289112       0.99279864       0.36805770E-03
  12066.747       0.97510221       0.99329248       0.55674936E-03
  12070.171       0.97772386       0.99380482       0.68362431E-03
  12073.534       0.98093725       0.99428693       0.82712762E-03
  12077.058       0.98463135       0.99477028       0.10455321E-02
  12080.266       0.98915858       0.99519145       0.12102923E-02
  12083.413       0.99343765       0.99558745       0.12998792E-02
  12087.101       0.99924207       0.99603080       0.14057966E-02
  12090.474        1.0046020       0.99641695       0.12154457E-02
  12094.422        1.0094214       0.99684637       0.91192097E-03
  12097.576        1.0123203       0.99717244       0.46021210E-03
  12101.656        1.0140144       0.99757265       0.50665663E-04
  12105.069        1.0140079       0.99788930      -0.48127172E-03
  12108.580        1.0118896       0.99819839      -0.84987658E-03
  12112.412        1.0090467       0.99851724      -0.93022377E-03
  12116.086        1.0062131       0.99880550      -0.11210679E-02
  12120.243        1.0016286       0.99911178      -0.11458050E-02
  12123.923       0.99859532       0.99936612      -0.85975344E-03
  12127.829       0.99642302       0.99961967      -0.69639522E-03
  12131.930       0.99440714       0.99986849      -0.60503631E-03
  12135.199       0.99323974        1.0000548      -0.40382294E-03
  12139.562       0.99264506        1.0002874      -0.28419156E-03
  12143.831       0.99227804        1.0004985      -0.19373950E-03
  12147.397       0.99247940        1.0006630      -0.11664798E-03
  12152.122       0.99274017        1.0008656      -0.40473312E-04
  12156.143       0.99363161        1.0010252       0.40612031E-04
  12159.813       0.99437537        1.0011612       0.16432533E-03
  12164.451       0.99642421        1.0013213       0.33027575E-03
  12168.642       0.99880663        1.0014551       0.40255964E-03
  12172.577        1.0010883        1.0015717       0.47638791E-03
  12177.419        1.0044909        1.0017033       0.48125144E-03
  12181.618        1.0069860        1.0018071       0.85323892E-04
  12185.530        1.0065685        1.0018952       0.16650375E-03
  12190.285        1.0099078        1.0019917       0.18082542E-03
  12194.947        1.0098763        1.0020750      -0.18943521E-03
  12199.029        1.0097397        1.0021391      -0.26746215E-03
  12203.860        1.0090076        1.0022044      -0.37303770E-03
  12208.663        1.0077817        1.0022583      -0.46904488E-03
  12212.689        1.0063637        1.0022953      -0.50381479E-03
  12217.401        1.0048591        1.0023293      -0.49057095E-03
  12222.539        1.0031975        1.0023552      -0.52278202E-03
  12227.454        1.0013017        1.0023695      -0.50237940E-03
  12231.950        1.0000575        1.0023739      -0.48354537E-03
  12236.416       0.99847825        1.0023701      -0.49038827E-03
  12241.570       0.99695835        1.0023562      -0.38208085E-03
  12246.566       0.99630558        1.0023331      -0.28004829E-03
  12251.174       0.99588046        1.0023038      -0.20053366E-03
  12256.014       0.99599423        1.0022651      -0.88427047E-04
  12261.251       0.99667578        1.0022142       0.32788063E-04
  12266.132       0.99801693        1.0021588       0.13014970E-03
  12271.279       0.99965450        1.0020923       0.19754389E-03
  12275.938        1.0015885        1.0020254       0.17138615E-03
  12281.291        1.0030366        1.0019408       0.54177677E-04
  12286.715        1.0039631        1.0018472       0.22447165E-04
  12291.814        1.0050189        1.0017523      -0.16643985E-04
  12297.279        1.0055377        1.0016436      -0.94996016E-04
  12302.090        1.0057429        1.0015422      -0.16825250E-03
  12307.499        1.0055065        1.0014224      -0.21837804E-03
  12313.078        1.0051560        1.0012928      -0.25012195E-03
  12318.464        1.0045700        1.0011626      -0.33574895E-03
  12324.119        1.0032647        1.0010211      -0.37260994E-03
  12329.316        1.0023084        1.0008873      -0.42187917E-03
  12334.583        1.0005656        1.0007484      -0.45158382E-03
  12340.121       0.99919775        1.0005996      -0.33305225E-03
  12345.929       0.99864122        1.0004411      -0.28474936E-03
  12351.842       0.99777268        1.0002777      -0.28163282E-03
  12357.562       0.99726006        1.0001186      -0.20079506E-03
  12363.320       0.99733466       0.99995805      -0.17150386E-03
  12368.517       0.99716009       0.99981333      -0.17016859E-03
  12374.285       0.99724629       0.99965358      -0.11877016E-03
  12380.126       0.99766024       0.99949345      -0.95923439E-04
  12386.440       0.99804424       0.99932302      -0.48882141E-04
  12392.427       0.99904300       0.99916481      -0.27011823E-04
  12398.486       0.99965827       0.99900883      -0.94293308E-04
  12404.752       0.99986176       0.99885277      -0.14344262E-03
  12410.689       0.99986574       0.99871063      -0.13248420E-03
  12416.968        1.0001997       0.99856722      -0.13179295E-03
  12422.648        1.0002016       0.99844434      -0.16113490E-03
  12428.737        1.0001816       0.99832063      -0.16035025E-03
  12435.101        1.0001887       0.99820105      -0.18498965E-03
  12441.203       0.99985800       0.99809661      -0.21607240E-03
  12447.546       0.99947515       0.99799950      -0.22341873E-03
  12453.998       0.99902659       0.99791367      -0.22737102E-03
  12460.524       0.99857670       0.99784112      -0.23946884E-03
  12467.227       0.99794670       0.99778260      -0.25385151E-03
  12473.665       0.99731100       0.99774224      -0.20117394E-03
  12480.213       0.99737601       0.99771663      -0.18816183E-03
  12486.902       0.99689746       0.99770578      -0.24597714E-03
  12493.702       0.99617052       0.99770984      -0.20940476E-03
  12500.202       0.99619124       0.99772720      -0.16538277E-03
  12506.709       0.99604839       0.99775706      -0.15978445E-03
  12513.599       0.99613628       0.99780150      -0.15060342E-03
  12520.564       0.99611441       0.99785900      -0.10590099E-03
  12527.230       0.99680626       0.99792507      -0.50328157E-04
  12533.800       0.99749632       0.99800000      -0.54661598E-04
  12540.856       0.99816563       0.99809050      -0.57832135E-04
  12547.853       0.99884921       0.99818960      -0.59616344E-04
  12554.754       0.99947422       0.99829564      -0.99843543E-04
  12561.559       0.99958407       0.99840744      -0.11014783E-03
  12568.820        1.0000788       0.99853374      -0.12935782E-03
  12575.882       0.99991990       0.99866260      -0.17936424E-03
  12582.883       0.99970058       0.99879533      -0.19600944E-03
  12589.824       0.99930839       0.99893091      -0.19624698E-03
  12597.187       0.99906504       0.99907816      -0.16707340E-03
  12604.524       0.99907917       0.99922739      -0.11935071E-03
  12611.557       0.99952195       0.99937185      -0.16491702E-03
  12618.703       0.99887911       0.99951908      -0.19998578E-03
  12626.170       0.99879841       0.99967243      -0.13208429E-03
  12633.506       0.99914630       0.99982158      -0.13727449E-03
  12640.747       0.99898087       0.99996632      -0.14162150E-03
  12647.926       0.99925924        1.0001064      -0.11655860E-03
  12655.393       0.99945765        1.0002476      -0.78230593E-04
  12663.009        1.0003231        1.0003856      -0.45729710E-04
  12670.144        1.0009725        1.0005086      -0.74694303E-04
  12678.022        1.0014247        1.0006368      -0.13712948E-03
  12685.560        1.0011358        1.0007516      -0.15609441E-03
  12693.529        1.0012892        1.0008643      -0.15405774E-03
  12701.086        1.0010264        1.0009627      -0.13295284E-03
  12708.968        1.0015005        1.0010561      -0.11522398E-03
  12716.861        1.0015162        1.0011399      -0.14705147E-03
  12724.622        1.0014826        1.0012125      -0.14526775E-03
  12732.146        1.0015206        1.0012733      -0.14553274E-03
  12739.926        1.0014774        1.0013258      -0.14183191E-03
  12747.893        1.0015678        1.0013684      -0.15740673E-03
  12755.267        1.0012791        1.0013974      -0.12566282E-03
  12763.538        1.0018563        1.0014177      -0.13136232E-03
  12771.748        1.0014831        1.0014247      -0.17943081E-03
  12779.755        1.0012713        1.0014184      -0.18040346E-03
  12787.595        1.0008901        1.0013995      -0.16671605E-03
  12795.872        1.0008827        1.0013653      -0.15300834E-03
  12803.874        1.0007148        1.0013181      -0.18162395E-03
  12811.564        1.0002589        1.0012592      -0.13713378E-03
  12819.730        1.0007839        1.0011819      -0.85373777E-04
  12828.050        1.0011778        1.0010870      -0.14174825E-03
  12836.560        1.0007668        1.0009727      -0.15040610E-03
  12844.758        1.0010097        1.0008457      -0.15992171E-03
  12853.326        1.0004319        1.0006948      -0.16725670E-03
  12861.582        1.0005438        1.0005315      -0.12064632E-03
  12869.415        1.0007301        1.0003598      -0.11222159E-03
  12878.161        1.0009843        1.0001486      -0.10207046E-03
  12887.101        1.0013726       0.99991081      -0.90156153E-04
  12889.601        1.0015331       0.99984031      -0.73703327E-04
